Repository: kjstanford/oxide_transistor_model

2R sample has L=2um and W=20um
1R sample also has L=2um and W=20um, but has broken down

File: Experimental_Data/ITO_IdVG [(24) _T=30C 2R sample_; 12_18_2022 3_55_33 PM].csv (part 1 of 4)

SetupTitle, ITO_IdVG
PrimitiveTest, I/V Sweep
TestParameter, Context.MainFrame, 4156C
TestParameter, Channel.UnitType, SMU, SMU, SMU
TestParameter, Channel.Unit, SMU3:HR, SMU1:HR, SMU4:HR
TestParameter, Channel.IName, Ig, Id, Is
TestParameter, Channel.VName, Vg, Vd, Vs
TestParameter, Channel.Mode, V, V, COMMON
TestParameter, Channel.Func, VAR1, CONST, CONST
TestParameter, Channel.Index, 
TestParameter, Channel.Time, 
TestParameter, Measurement.Port.Unit, SMU3:HR, SMU1:HR, SMU4:HR
TestParameter, Measurement.Port.SeriesResistor, NONE, NONE, NONE
TestParameter, Measurement.Port.Filter, ON, ON, ON
TestParameter, Measurement.Primary.Locus, Double
TestParameter, Measurement.Primary.Scale, LINEAR
TestParameter, Measurement.Primary.Start, -2
TestParameter, Measurement.Primary.Stop, 2
TestParameter, Measurement.Primary.Step, 0.02
TestParameter, Measurement.Primary.Compliance, 0.1
TestParameter, Measurement.Primary.PowerCompliance, 0
TestParameter, Measurement.Aborting.Condition, CONTINUE AT ANY
TestParameter, Measurement.PostOutput.Value, START
TestParameter, Measurement.PostOutput.Retention, OFF
TestParameter, Measurement.Bias.Source, -2, 0.1, 0
TestParameter, Measurement.Bias.Compliance, 0.1, 0.1, 0.1
TestParameter, Measurement.Monitor.Unit, SMU3:HR, SMU1:HR, SMU4:HR
TestParameter, Measurement.Monitor.Adc, HR ADC, HR ADC, HR ADC
TestParameter, Measurement.Monitor.RangingMode, LIMITED, LIMITED, LIMITED
TestParameter, Measurement.Monitor.RangeBoundary, 1nA, 1nA, 1nA
TestParameter, Measurement.Monitor.RangeRating, BY FULL RANGE, BY FULL RANGE, BY FULL RANGE
TestParameter, Measurement.Monitor.RangeRatingCoeff, 50, 50, 50
TestParameter, Measurement.Timing.Hold, 0
TestParameter, Measurement.Timing.Delay, 0.05
TestParameter, Measurement.Adc.HighResolution.AutoZero, OFF
TestParameter, Measurement.Adc.HighResolution.Mode, AUTO
TestParameter, Measurement.Adc.HighResolution.Coeff, 1
TestParameter, Measurement.Ag16440ASelector.SemiconductorRelay.Channel1, DEFAULT
TestParameter, Measurement.Ag16440ASelector.SemiconductorRelay.Channel3, DEFAULT
TestParameter, Function.User.Name, absId, absIs, absIg
TestParameter, Function.User.Unit, A, A, A
TestParameter, Function.User.Definition, abs(Id), abs(Is), abs(Ig)
TestParameter, Output.Graph.Enabled, true
TestParameter, Output.Graph.XAxis.Data, Vg
TestParameter, Output.Graph.XAxis.Scale, Linear
TestParameter, Output.Graph.XAxis.Left, -2
TestParameter, Output.Graph.XAxis.Right, 2
TestParameter, Output.Graph.YAxis.Data, absId, absIs, absIg
TestParameter, Output.Graph.YAxis.Scale, Log, Log, Log
TestParameter, Output.Graph.YAxis.Bottom, 1E-15, 1E-15, 1E-15
TestParameter, Output.Graph.YAxis.Top, 0.1, 0.1, 0.1
TestParameter, Output.Graph.YAxis.Group, , , 
TestParameter, Output.List.Data, Vg, Vd, Id, Is, Ig
TestParameter, AutoAnalysis.Interpolation, false
TestParameter, AutoAnalysis.Line1.Enabled, false
TestParameter, AutoAnalysis.Line1.Type, 1
TestParameter, AutoAnalysis.Line1.Fix, True
TestParameter, AutoAnalysis.Line1.YAxis, 0
TestParameter, AutoAnalysis.Line1.Point1.Type, 0
TestParameter, AutoAnalysis.Line1.Point1.XY.X, 
TestParameter, AutoAnalysis.Line1.Point1.XY.Y, 
TestParameter, AutoAnalysis.Line1.Point1.Data.Var, 
TestParameter, AutoAnalysis.Line1.Point1.Data.Condition, 
TestParameter, AutoAnalysis.Line1.Point1.Data.Start, false
TestParameter, AutoAnalysis.Line1.Point1.Data.StartVar, 
TestParameter, AutoAnalysis.Line1.Point1.Data.StartCondition, 
TestParameter, AutoAnalysis.Line1.Point2.Type, 0
TestParameter, AutoAnalysis.Line1.Point2.XY.X, 
TestParameter, AutoAnalysis.Line1.Point2.XY.Y, 
TestParameter, AutoAnalysis.Line1.Point2.Data.Var, 
TestParameter, AutoAnalysis.Line1.Point2.Data.Condition, 
TestParameter, AutoAnalysis.Line1.Point2.Data.Start, false
TestParameter, AutoAnalysis.Line1.Point2.Data.StartVar, 
TestParameter, AutoAnalysis.Line1.Point2.Data.StartCondition, 
TestParameter, AutoAnalysis.Line1.GradientExpr, 0
TestParameter, AutoAnalysis.Line2.Enabled, false
TestParameter, AutoAnalysis.Line2.Type, 1
TestParameter, AutoAnalysis.Line2.Fix, True
TestParameter, AutoAnalysis.Line2.YAxis, 0
TestParameter, AutoAnalysis.Line2.Point1.Type, 0
TestParameter, AutoAnalysis.Line2.Point1.XY.X, 
TestParameter, AutoAnalysis.Line2.Point1.XY.Y, 
TestParameter, AutoAnalysis.Line2.Point1.Data.Var, 
TestParameter, AutoAnalysis.Line2.Point1.Data.Condition, 
TestParameter, AutoAnalysis.Line2.Point1.Data.Start, false
TestParameter, AutoAnalysis.Line2.Point1.Data.StartVar, 
TestParameter, AutoAnalysis.Line2.Point1.Data.StartCondition, 
TestParameter, AutoAnalysis.Line2.Point2.Type, 0
TestParameter, AutoAnalysis.Line2.Point2.XY.X, 
TestParameter, AutoAnalysis.Line2.Point2.XY.Y, 
TestParameter, AutoAnalysis.Line2.Point2.Data.Var, 
TestParameter, AutoAnalysis.Line2.Point2.Data.Condition, 
TestParameter, AutoAnalysis.Line2.Point2.Data.Start, false
TestParameter, AutoAnalysis.Line2.Point2.Data.StartVar, 
TestParameter, AutoAnalysis.Line2.Point2.Data.StartCondition, 
TestParameter, AutoAnalysis.Line2.GradientExpr, 0
TestParameter, AutoAnalysis.Marker.Enabled, false
TestParameter, AutoAnalysis.Marker.Data.Var, 
TestParameter, AutoAnalysis.Marker.Data.Condition, 
TestParameter, AutoAnalysis.Marker.Data.Start, false
TestParameter, AutoAnalysis.Marker.Data.StartVar, 
TestParameter, AutoAnalysis.Marker.Data.StartCondition, 
MetaData, TestRecord.EntryPoint, true
MetaData, TestRecord.RecordTime, 12/18/2022 15:55:33
MetaData, TestRecord.TestTarget, 
MetaData, TestRecord.IterationIndex, 24
MetaData, TestRecord.Preservation, true
MetaData, TestRecord.Flag, 
MetaData, TestRecord.Remarks, T=30C 2R sample
MetaData, TestRecord.LinkKey, dc50f665-56f6-4b2e-9f7a-edcbc343b53b
AnalysisSetup, Analysis.Setup.Vector.Graph.Enabled, true
AnalysisSetup, Analysis.Setup.Vector.Graph.ActiveYAxis, 0
AnalysisSetup, Analysis.Setup.Vector.Graph.LeftYAxis, 0
AnalysisSetup, Analysis.Setup.Vector.Graph.RightYAxis, 1
AnalysisSetup, Analysis.Setup.Vector.Graph.XAxis.Name, Vg
AnalysisSetup, Analysis.Setup.Vector.Graph.XAxis.GroupName, 
AnalysisSetup, Analysis.Setup.Vector.Graph.XAxis.Unit, V
AnalysisSetup, Analysis.Setup.Vector.Graph.XAxis.Scale, Linear
AnalysisSetup, Analysis.Setup.Vector.Graph.XAxis.Left, -2
AnalysisSetup, Analysis.Setup.Vector.Graph.XAxis.Right, 2
AnalysisSetup, Analysis.Setup.Vector.Graph.YAxis.Name, absId, absIs, absIg
AnalysisSetup, Analysis.Setup.Vector.Graph.YAxis.GroupName, , , 
AnalysisSetup, Analysis.Setup.Vector.Graph.YAxis.Unit, A, A, A
AnalysisSetup, Analysis.Setup.Vector.Graph.YAxis.Scale, Log, Log, Log
AnalysisSetup, Analysis.Setup.Vector.Graph.YAxis.Bottom, 1E-15, 1E-15, 1E-15
AnalysisSetup, Analysis.Setup.Vector.Graph.YAxis.Top, 0.1, 0.1, 0.1
AnalysisSetup, Analysis.Setup.Vector.Graph.Operation.Marker.Enabled, false
AnalysisSetup, Analysis.Setup.Vector.Graph.Operation.Marker.Interpolation, false
AnalysisSetup, Analysis.Setup.Vector.Graph.Operation.Marker.Index, 0
AnalysisSetup, Analysis.Setup.Vector.Graph.Operation.Marker.Step, 0
AnalysisSetup, Analysis.Setup.Vector.Graph.Operation.Cursor.Enabled, false
AnalysisSetup, Analysis.Setup.Vector.Graph.Operation.Cursor.Active, true
AnalysisSetup, Analysis.Setup.Vector.Graph.Operation.Cursor.NormalX, 0.5
AnalysisSetup, Analysis.Setup.Vector.Graph.Operation.Cursor.NormalY, 0.5
AnalysisSetup, Analysis.Setup.Vector.Graph.Operation.Line1.Enabled, false
AnalysisSetup, Analysis.Setup.Vector.Graph.Operation.Line1.Active, false
AnalysisSetup, Analysis.Setup.Vector.Graph.Operation.Line1.Fix, false
AnalysisSetup, Analysis.Setup.Vector.Graph.Operation.Line1.Type, 1
AnalysisSetup, Analysis.Setup.Vector.Graph.Operation.Line1.YAxisIndex, 0
AnalysisSetup, Analysis.Setup.Vector.Graph.Operation.Line1.LastIndex, -1
AnalysisSetup, Analysis.Setup.Vector.Graph.Operation.Line1.LastStep, -1
AnalysisSetup, Analysis.Setup.Vector.Graph.Operation.Line1.Cursor1.Enabled, false
AnalysisSetup, Analysis.Setup.Vector.Graph.Operation.Line1.Cursor1.Active, false
AnalysisSetup, Analysis.Setup.Vector.Graph.Operation.Line1.Cursor1.NormalX, 0.5
AnalysisSetup, Analysis.Setup.Vector.Graph.Operation.Line1.Cursor1.NormalY, 0.5
AnalysisSetup, Analysis.Setup.Vector.Graph.Operation.Line1.Cursor2.Enabled, false
AnalysisSetup, Analysis.Setup.Vector.Graph.Operation.Line1.Cursor2.Active, false
AnalysisSetup, Analysis.Setup.Vector.Graph.Operation.Line1.Cursor2.NormalX, 0.5
AnalysisSetup, Analysis.Setup.Vector.Graph.Operation.Line1.Cursor2.NormalY, 0.5
AnalysisSetup, Analysis.Setup.Vector.Graph.Operation.Line1.Gradient, 
AnalysisSetup, Analysis.Setup.Vector.Graph.Operation.Line2.Enabled, false
AnalysisSetup, Analysis.Setup.Vector.Graph.Operation.Line2.Active, false
AnalysisSetup, Analysis.Setup.Vector.Graph.Operation.Line2.Fix, false
AnalysisSetup, Analysis.Setup.Vector.Graph.Operation.Line2.Type, 1
AnalysisSetup, Analysis.Setup.Vector.Graph.Operation.Line2.YAxisIndex, 0
AnalysisSetup, Analysis.Setup.Vector.Graph.Operation.Line2.LastIndex, -1
AnalysisSetup, Analysis.Setup.Vector.Graph.Operation.Line2.LastStep, -1
AnalysisSetup, Analysis.Setup.Vector.Graph.Operation.Line2.Cursor1.Enabled, false
AnalysisSetup, Analysis.Setup.Vector.Graph.Operation.Line2.Cursor1.Active, false
AnalysisSetup, Analysis.Setup.Vector.Graph.Operation.Line2.Cursor1.NormalX, 0.5
AnalysisSetup, Analysis.Setup.Vector.Graph.Operation.Line2.Cursor1.NormalY, 0.5
AnalysisSetup, Analysis.Setup.Vector.Graph.Operation.Line2.Cursor2.Enabled, false
AnalysisSetup, Analysis.Setup.Vector.Graph.Operation.Line2.Cursor2.Active, false
AnalysisSetup, Analysis.Setup.Vector.Graph.Operation.Line2.Cursor2.NormalX, 0.5
AnalysisSetup, Analysis.Setup.Vector.Graph.Operation.Line2.Cursor2.NormalY, 0.5
AnalysisSetup, Analysis.Setup.Vector.Graph.Operation.Line2.Gradient, 
AnalysisSetup, Analysis.Setup.Vector.Graph.Preference.BackgroundColor, -1
AnalysisSetup, Analysis.Setup.Vector.Graph.Preference.TextColor, -16777216
AnalysisSetup, Analysis.Setup.Vector.Graph.Preference.GridColor, -3618616
AnalysisSetup, Analysis.Setup.Vector.Graph.Preference.LineColor, -65336
AnalysisSetup, Analysis.Setup.Vector.Graph.Preference.Plots.Y1.Visible, true
AnalysisSetup, Analysis.Setup.Vector.Graph.Preference.Plots.Y1.PlotColor, -16777036
AnalysisSetup, Analysis.Setup.Vector.Graph.Preference.Plots.Y1.Thickness, 1
AnalysisSetup, Analysis.Setup.Vector.Graph.Preference.Plots.Y2.Visible, true
AnalysisSetup, Analysis.Setup.Vector.Graph.Preference.Plots.Y2.PlotColor, -39936
AnalysisSetup, Analysis.Setup.Vector.Graph.Preference.Plots.Y2.Thickness, 1
AnalysisSetup, Analysis.Setup.Vector.Graph.Preference.Plots.Y3.Visible, true
AnalysisSetup, Analysis.Setup.Vector.Graph.Preference.Plots.Y3.PlotColor, -16731136
AnalysisSetup, Analysis.Setup.Vector.Graph.Preference.Plots.Y3.Thickness, 1
AnalysisSetup, Analysis.Setup.Vector.Graph.Preference.Plots.Y4.Visible, true
AnalysisSetup, Analysis.Setup.Vector.Graph.Preference.Plots.Y4.PlotColor, -8892376
AnalysisSetup, Analysis.Setup.Vector.Graph.Preference.Plots.Y4.Thickness, 1
AnalysisSetup, Analysis.Setup.Vector.Graph.Preference.Plots.Y5.Visible, true
AnalysisSetup, Analysis.Setup.Vector.Graph.Preference.Plots.Y5.PlotColor, -65536
AnalysisSetup, Analysis.Setup.Vector.Graph.Preference.Plots.Y5.Thickness, 1
AnalysisSetup, Analysis.Setup.Vector.Graph.Preference.Plots.Y6.Visible, true
AnalysisSetup, Analysis.Setup.Vector.Graph.Preference.Plots.Y6.PlotColor, -14336
AnalysisSetup, Analysis.Setup.Vector.Graph.Preference.Plots.Y6.Thickness, 1
AnalysisSetup, Analysis.Setup.Vector.Graph.Preference.Plots.Y7.Visible, true
AnalysisSetup, Analysis.Setup.Vector.Graph.Preference.Plots.Y7.PlotColor, -6946586
AnalysisSetup, Analysis.Setup.Vector.Graph.Preference.Plots.Y7.Thickness, 1
AnalysisSetup, Analysis.Setup.Vector.Graph.Preference.Plots.Y8.Visible, true
AnalysisSetup, Analysis.Setup.Vector.Graph.Preference.Plots.Y8.PlotColor, -16733546
AnalysisSetup, Analysis.Setup.Vector.Graph.Preference.Plots.Y8.Thickness, 1
AnalysisSetup, Analysis.Setup.Vector.Graph.Preference.Text.AxisTitle.FontName, Tahoma
AnalysisSetup, Analysis.Setup.Vector.Graph.Preference.Text.AxisTitle.RelativeSize, Medium
AnalysisSetup, Analysis.Setup.Vector.Graph.Preference.Text.AxisTitle.Size, 7
AnalysisSetup, Analysis.Setup.Vector.Graph.Preference.Text.ScaleText.FontName, Tahoma
AnalysisSetup, Analysis.Setup.Vector.Graph.Preference.Text.ScaleText.RelativeSize, Medium
AnalysisSetup, Analysis.Setup.Vector.Graph.Preference.Text.ScaleText.Size, 7
AnalysisSetup, Analysis.Setup.Vector.Graph.Preference.Text.Legend.FontName, Tahoma
AnalysisSetup, Analysis.Setup.Vector.Graph.Preference.Text.Legend.RelativeSize, Medium
AnalysisSetup, Analysis.Setup.Vector.Graph.Preference.Text.Legend.Size, 7
AnalysisSetup, Analysis.Setup.Vector.Graph.Preference.Scale.LogTickedDecadeCount, 6
AnalysisSetup, Analysis.Setup.Vector.Graph.Preference.LogoVisible, true
AnalysisSetup, Analysis.Setup.Vector.Graph.Preference.GridVisible, true
AnalysisSetup, Analysis.Setup.Vector.Graph.Preference.SetupSummaryVisible, false
AnalysisSetup, Analysis.Setup.Vector.Graph.Notes, 
AnalysisSetup, Analysis.Setup.Vector.List.Datum.Name, Vg, Vd, Id, Is, Ig
AnalysisSetup, Analysis.Setup.Vector.List.Datum.Unit, V, V, A, A, A
AnalysisSetup, Analysis.Setup.Preference.GraphVisible, true
AnalysisSetup, Analysis.Setup.Preference.ListVisible, true
AnalysisSetup, Analysis.Setup.Preference.ScalarVisible, true
AnalysisSetup, Analysis.Setup.Title, ITO_IdVG
Dimension1, 402, 402, 402, 402, 402, 402, 402, 402
Dimension2, 1, 1, 1, 1, 1, 1, 1, 1
DataName, Vg, Vd, Ig, Id, Is, absId, absIs, absIg
DataValue, -2, 0.1, -2.34475E-10, 4.8100000000000007E-13, 3.4700000000000004E-13, 4.8100000000000007E-13, 3.4700000000000004E-13, 2.34475E-10
DataValue, -1.9800000000000002, 0.1, -8.3395000000000013E-11, 3.64E-13, 2.96E-13, 3.64E-13, 2.96E-13, 8.3395000000000013E-11
DataValue, -1.9600000000000002, 0.1, -6.921E-11, 2.2900000000000003E-13, 8.47E-13, 2.2900000000000003E-13, 8.47E-13, 6.921E-11
DataValue, -1.9400000000000002, 0.1, -3.3057E-11, 1.34E-13, 9.3000000000000008E-14, 1.34E-13, 9.3000000000000008E-14, 3.3057E-11
DataValue, -1.9200000000000002, 0.1, -3.1269000000000003E-11, 1.17E-13, 7.5000000000000009E-14, 1.17E-13, 7.5000000000000009E-14, 3.1269000000000003E-11
DataValue, -1.9000000000000001, 0.1, -2.7768000000000004E-11, 1.42E-13, 5.2000000000000006E-14, 1.42E-13, 5.2000000000000006E-14, 2.7768000000000004E-11
DataValue, -1.8800000000000001, 0.1, -2.5257000000000002E-11, 1.3700000000000002E-13, 6.0000000000000009E-14, 1.3700000000000002E-13, 6.0000000000000009E-14, 2.5257000000000002E-11
DataValue, -1.86, 0.1, -2.2483000000000003E-11, 6.5E-14, 4.3000000000000006E-14, 6.5E-14, 4.3000000000000006E-14, 2.2483000000000003E-11
DataValue, -1.84, 0.1, -2.1143E-11, 5.8E-14, 1.2000000000000001E-14, 5.8E-14, 1.2000000000000001E-14, 2.1143E-11
DataValue, -1.82, 0.1, -1.8535E-11, 5.3E-14, 9.0000000000000011E-15, 5.3E-14, 9.0000000000000011E-15, 1.8535E-11
DataValue, -1.8, 0.1, -1.6678E-11, 2.5E-14, 2.1000000000000002E-14, 2.5E-14, 2.1000000000000002E-14, 1.6678E-11
DataValue, -1.78, 0.1, -1.5091000000000002E-11, 2.5E-14, -1.0000000000000002E-14, 2.5E-14, 1.0000000000000002E-14, 1.5091000000000002E-11
DataValue, -1.76, 0.1, -1.2635E-11, -1.1E-14, -1.4E-14, 1.1E-14, 1.4E-14, 1.2635E-11
DataValue, -1.74, 0.1, -1.1392000000000002E-11, 1.0000000000000002E-14, 1.1E-14, 1.0000000000000002E-14, 1.1E-14, 1.1392000000000002E-11
DataValue, -1.72, 0.1, -9.8520000000000012E-12, 1E-15, -2E-15, 1E-15, 2E-15, 9.8520000000000012E-12
DataValue, -1.7000000000000002, 0.1, -8.402E-12, -8E-15, -1.2000000000000001E-14, 8E-15, 1.2000000000000001E-14, 8.402E-12
DataValue, -1.6800000000000002, 0.1, 3.2300000000000004E-13, -1.7E-14, -1.9E-14, 1.7E-14, 1.9E-14, 3.2300000000000004E-13
DataValue, -1.6600000000000001, 0.1, 2.9760000000000002E-12, -4.0000000000000006E-14, -7.6100000000000009E-13, 4.0000000000000006E-14, 7.6100000000000009E-13, 2.9760000000000002E-12
DataValue, -1.6400000000000001, 0.1, -4.793E-12, -2.9E-14, -1.8000000000000002E-14, 2.9E-14, 1.8000000000000002E-14, 4.793E-12
DataValue, -1.62, 0.1, -3.6190000000000002E-12, -4.2000000000000004E-14, -2.4000000000000002E-14, 4.2000000000000004E-14, 2.4000000000000002E-14, 3.6190000000000002E-12
DataValue, -1.6, 0.1, -2.598E-12, -5.0000000000000008E-15, -5.43E-13, 5.0000000000000008E-15, 5.43E-13, 2.598E-12
DataValue, -1.58, 0.1, -9.574000000000001E-12, -1.1E-14, -3.0000000000000005E-14, 1.1E-14, 3.0000000000000005E-14, 9.574000000000001E-12
DataValue, -1.56, 0.1, 1.0600000000000001E-12, -3.3000000000000005E-14, -1.6E-14, 3.3000000000000005E-14, 1.6E-14, 1.0600000000000001E-12
DataValue, -1.54, 0.1, 2.603E-12, -2.8E-14, -3.6000000000000004E-14, 2.8E-14, 3.6000000000000004E-14, 2.603E-12
DataValue, -1.52, 0.1, 3.421E-12, -4.9000000000000006E-14, -4.6000000000000006E-14, 4.9000000000000006E-14, 4.6000000000000006E-14, 3.421E-12
DataValue, -1.5, 0.1, -3.2680000000000002E-12, -2.1000000000000002E-14, -1.7E-14, 2.1000000000000002E-14, 1.7E-14, 3.2680000000000002E-12
DataValue, -1.48, 0.1, -9.11E-13, -1E-15, 5.700000000000001E-14, 1E-15, 5.700000000000001E-14, 9.11E-13
DataValue, -1.46, 0.1, 2.098E-11, -7.4E-14, -8.1000000000000008E-14, 7.4E-14, 8.1000000000000008E-14, 2.098E-11
DataValue, -1.4400000000000002, 0.1, 7.971E-12, -5.4000000000000003E-14, -3.8E-14, 5.4000000000000003E-14, 3.8E-14, 7.971E-12
DataValue, -1.4200000000000002, 0.1, 9.64E-12, -2.57E-13, -8.4000000000000008E-14, 2.57E-13, 8.4000000000000008E-14, 9.64E-12
DataValue, -1.4000000000000001, 0.1, 2.515E-12, -3.1E-14, -3.7E-14, 3.1E-14, 3.7E-14, 2.515E-12
DataValue, -1.3800000000000001, 0.1, 3.066E-11, -6.0000000000000009E-14, -9.0000000000000008E-14, 6.0000000000000009E-14, 9.0000000000000008E-14, 3.066E-11
DataValue, -1.36, 0.1, 2.7879000000000003E-11, -9.8000000000000012E-14, -8.7000000000000008E-14, 9.8000000000000012E-14, 8.7000000000000008E-14, 2.7879000000000003E-11
DataValue, -1.34, 0.1, 2.6414E-11, -6.8E-14, -9.9000000000000007E-14, 6.8E-14, 9.9000000000000007E-14, 2.6414E-11
DataValue, -1.32, 0.1, 2.6183000000000003E-11, -8.5E-14, -9.0000000000000008E-14, 8.5E-14, 9.0000000000000008E-14, 2.6183000000000003E-11
DataValue, -1.3, 0.1, 2.6362E-11, 1E-15, -9.0000000000000008E-14, 1E-15, 9.0000000000000008E-14, 2.6362E-11
DataValue, -1.28, 0.1, 2.6217E-11, -8.6000000000000012E-14, -8.0000000000000013E-14, 8.6000000000000012E-14, 8.0000000000000013E-14, 2.6217E-11
DataValue, -1.26, 0.1, 3.4360000000000003E-12, -5.4000000000000003E-14, -1.9E-14, 5.4000000000000003E-14, 1.9E-14, 3.4360000000000003E-12
DataValue, -1.24, 0.1, 5.787E-12, 5.2700000000000008E-13, -6.5E-14, 5.2700000000000008E-13, 6.5E-14, 5.787E-12
DataValue, -1.22, 0.1, 1.8098E-11, -7.9E-14, -6.8E-14, 7.9E-14, 6.8E-14, 1.8098E-11
DataValue, -1.2, 0.1, 7.616E-12, -6.0000000000000009E-14, -4.5000000000000004E-14, 6.0000000000000009E-14, 4.5000000000000004E-14, 7.616E-12
DataValue, -1.1800000000000002, 0.1, 1.0466E-11, -1.1400000000000002E-13, -4.3000000000000006E-14, 1.1400000000000002E-13, 4.3000000000000006E-14, 1.0466E-11
DataValue, -1.1600000000000001, 0.1, 1.1974E-11, -6.8E-14, -5.4000000000000003E-14, 6.8E-14, 5.4000000000000003E-14, 1.1974E-11
DataValue, -1.1400000000000001, 0.1, 1.3669000000000001E-11, -7.8000000000000008E-14, -7.3E-14, 7.8000000000000008E-14, 7.3E-14, 1.3669000000000001E-11
DataValue, -1.12, 0.1, 1.6153E-11, 5.0500000000000007E-13, -9.3000000000000008E-14, 5.0500000000000007E-13, 9.3000000000000008E-14, 1.6153E-11
DataValue, -1.1, 0.1, 3.1037000000000004E-11, -1.16E-13, -9.6000000000000007E-14, 1.16E-13, 9.6000000000000007E-14, 3.1037000000000004E-11
DataValue, -1.08, 0.1, 3.1201E-11, -8.9000000000000012E-14, -9.6000000000000007E-14, 8.9000000000000012E-14, 9.6000000000000007E-14, 3.1201E-11
DataValue, -1.06, 0.1, 3.0582000000000004E-11, -9.8000000000000012E-14, -9.8000000000000012E-14, 9.8000000000000012E-14, 9.8000000000000012E-14, 3.0582000000000004E-11
DataValue, -1.04, 0.1, 3.1236000000000005E-11, -9.8000000000000012E-14, -7.3E-14, 9.8000000000000012E-14, 7.3E-14, 3.1236000000000005E-11
DataValue, -1.02, 0.1, 2.9968E-11, -1.0200000000000001E-13, -7.4E-14, 1.0200000000000001E-13, 7.4E-14, 2.9968E-11
DataValue, -1, 0.1, 3.0413E-11, -9.5000000000000012E-14, -7.4E-14, 9.5000000000000012E-14, 7.4E-14, 3.0413E-11
DataValue, -0.98000000000000009, 0.1, 3.0335000000000004E-11, -1.0200000000000001E-13, -8.3000000000000012E-14, 1.0200000000000001E-13, 8.3000000000000012E-14, 3.0335000000000004E-11
DataValue, -0.96000000000000008, 0.1, 3.0601000000000005E-11, -7.7E-14, -8.8E-14, 7.7E-14, 8.8E-14, 3.0601000000000005E-11
DataValue, -0.94000000000000006, 0.1, 3.0624E-11, -1.17E-13, -8.3000000000000012E-14, 1.17E-13, 8.3000000000000012E-14, 3.0624E-11
DataValue, -0.92, 0.1, 3.1473E-11, -8.7000000000000008E-14, -6.6000000000000009E-14, 8.7000000000000008E-14, 6.6000000000000009E-14, 3.1473E-11
DataValue, -0.9, 0.1, 5.5666000000000005E-11, -1.1300000000000001E-13, -1.19E-13, 1.1300000000000001E-13, 1.19E-13, 5.5666000000000005E-11
DataValue, -0.88, 0.1, 4.8297000000000004E-11, -4.97E-13, -5.2000000000000006E-14, 4.97E-13, 5.2000000000000006E-14, 4.8297000000000004E-11
DataValue, -0.86, 0.1, 2.4812E-11, -1.0100000000000001E-13, -4.3000000000000006E-14, 1.0100000000000001E-13, 4.3000000000000006E-14, 2.4812E-11
DataValue, -0.84000000000000008, 0.1, 5.0042000000000007E-11, -1.1300000000000001E-13, -9.7E-14, 1.1300000000000001E-13, 9.7E-14, 5.0042000000000007E-11
DataValue, -0.82000000000000006, 0.1, 4.4655000000000006E-11, -1.3900000000000001E-13, -5.8E-14, 1.3900000000000001E-13, 5.8E-14, 4.4655000000000006E-11
DataValue, -0.8, 0.1, 2.5378000000000003E-11, -8.6000000000000012E-14, -7.1E-14, 8.6000000000000012E-14, 7.1E-14, 2.5378000000000003E-11
DataValue, -0.78, 0.1, 2.7854E-11, -1.0700000000000001E-13, -7.4E-14, 1.0700000000000001E-13, 7.4E-14, 2.7854E-11
DataValue, -0.76, 0.1, 2.9512E-11, -8.3000000000000012E-14, -5.8E-14, 8.3000000000000012E-14, 5.8E-14, 2.9512E-11
DataValue, -0.74, 0.1, 1.8003000000000002E-11, -6.2E-14, 4.86E-13, 6.2E-14, 4.86E-13, 1.8003000000000002E-11
DataValue, -0.72000000000000008, 0.1, 3.783E-11, -1.1300000000000001E-13, -9.3000000000000008E-14, 1.1300000000000001E-13, 9.3000000000000008E-14, 3.783E-11
DataValue, -0.70000000000000007, 0.1, 3.8067000000000004E-11, -8.8E-14, -5.6E-14, 8.8E-14, 5.6E-14, 3.8067000000000004E-11
DataValue, -0.68, 0.1, 3.5838000000000005E-11, -1.18E-13, -8.4000000000000008E-14, 1.18E-13, 8.4000000000000008E-14, 3.5838000000000005E-11
DataValue, -0.66, 0.1, 3.5879E-11, -1.0100000000000001E-13, -6.1E-14, 1.0100000000000001E-13, 6.1E-14, 3.5879E-11
DataValue, -0.64, 0.1, 4.2895000000000004E-11, -1.4E-13, -1.3900000000000001E-13, 1.4E-13, 1.3900000000000001E-13, 4.2895000000000004E-11
DataValue, -0.62, 0.1, 5.5506E-11, -1.16E-13, -7.6700000000000006E-13, 1.16E-13, 7.6700000000000006E-13, 5.5506E-11
DataValue, -0.6, 0.1, 2.9032000000000003E-11, -9.5000000000000012E-14, -6.8E-14, 9.5000000000000012E-14, 6.8E-14, 2.9032000000000003E-11
DataValue, -0.58000000000000007, 0.1, 2.5928000000000003E-11, -5.1000000000000004E-14, -7.2000000000000009E-14, 5.1000000000000004E-14, 7.2000000000000009E-14, 2.5928000000000003E-11
DataValue, -0.56, 0.1, 1.9284000000000002E-11, -7E-14, 5.88E-13, 7E-14, 5.88E-13, 1.9284000000000002E-11
DataValue, -0.54, 0.1, 3.9362000000000005E-11, -8.8E-14, -9.4E-14, 8.8E-14, 9.4E-14, 3.9362000000000005E-11
DataValue, -0.52, 0.1, 3.1139E-11, -6.9000000000000009E-14, -4.5000000000000004E-14, 6.9000000000000009E-14, 4.5000000000000004E-14, 3.1139E-11
DataValue, -0.5, 0.1, 2.3691000000000003E-11, -7.8000000000000008E-14, -1.1500000000000002E-13, 7.8000000000000008E-14, 1.1500000000000002E-13, 2.3691000000000003E-11
DataValue, -0.48000000000000004, 0.1, 2.6856000000000003E-11, -7.8000000000000008E-14, -5.8E-14, 7.8000000000000008E-14, 5.8E-14, 2.6856000000000003E-11
DataValue, -0.46, 0.1, 2.9301E-11, -8.0000000000000013E-14, -6.1E-14, 8.0000000000000013E-14, 6.1E-14, 2.9301E-11
DataValue, -0.44, 0.1, 3.1642000000000004E-11, -7.4E-14, 4.91E-13, 7.4E-14, 4.91E-13, 3.1642000000000004E-11
DataValue, -0.42000000000000004, 0.1, 5.1011E-11, -1.2000000000000002E-13, -1.1500000000000002E-13, 1.2000000000000002E-13, 1.1500000000000002E-13, 5.1011E-11
DataValue, -0.4, 0.1, 4.6731000000000005E-11, -1.1000000000000001E-13, -9.6000000000000007E-14, 1.1000000000000001E-13, 9.6000000000000007E-14, 4.6731000000000005E-11
DataValue, -0.38, 0.1, 4.5158000000000004E-11, -9.0000000000000008E-14, -9.8000000000000012E-14, 9.0000000000000008E-14, 9.8000000000000012E-14, 4.5158000000000004E-11
DataValue, -0.36000000000000004, 0.1, 4.3511E-11, -7.6E-14, -1.24E-13, 7.6E-14, 1.24E-13, 4.3511E-11
DataValue, -0.34, 0.1, 6.4127E-11, -9.1E-14, -1.75E-13, 9.1E-14, 1.75E-13, 6.4127E-11
DataValue, -0.32, 0.1, 5.835000000000001E-11, -2.6000000000000003E-14, -7.1700000000000008E-13, 2.6000000000000003E-14, 7.1700000000000008E-13, 5.835000000000001E-11
DataValue, -0.3, 0.1, 3.3931E-11, 1.09E-13, -2.5E-13, 1.09E-13, 2.5E-13, 3.3931E-11
DataValue, -0.28, 0.1, 5.6835000000000003E-11, 2.72E-13, -4.8200000000000007E-13, 2.72E-13, 4.8200000000000007E-13, 5.6835000000000003E-11
DataValue, -0.26, 0.1, 5.4079000000000007E-11, 7.05E-13, -8.72E-13, 7.05E-13, 8.72E-13, 5.4079000000000007E-11
DataValue, -0.24000000000000002, 0.1, 5.0323000000000007E-11, 1.5070000000000001E-12, -1.675E-12, 1.5070000000000001E-12, 1.675E-12, 5.0323000000000007E-11
DataValue, -0.22, 0.1, 4.8935000000000003E-11, 3.1690000000000003E-12, -3.3450000000000004E-12, 3.1690000000000003E-12, 3.3450000000000004E-12, 4.8935000000000003E-11
DataValue, -0.2, 0.1, 4.7118000000000003E-11, 6.5690000000000008E-12, -6.726E-12, 6.5690000000000008E-12, 6.726E-12, 4.7118000000000003E-11
DataValue, -0.18000000000000002, 0.1, 1.4945E-11, 1.3472E-11, -1.353E-11, 1.3472E-11, 1.353E-11, 1.4945E-11
DataValue, -0.16, 0.1, 3.7118000000000006E-11, 2.7506000000000002E-11, -2.7510000000000004E-11, 2.7506000000000002E-11, 2.7510000000000004E-11, 3.7118000000000006E-11
DataValue, -0.14, 0.1, 3.8792E-11, 5.5582E-11, -5.5823000000000007E-11, 5.5582E-11, 5.5823000000000007E-11, 3.8792E-11
DataValue, -0.12000000000000001, 0.1, 2.3882000000000003E-11, 1.14063E-10, -1.13599E-10, 1.14063E-10, 1.13599E-10, 2.3882000000000003E-11
DataValue, -0.1, 0.1, 4.7949000000000004E-11, 2.3160200000000002E-10, -2.30832E-10, 2.3160200000000002E-10, 2.30832E-10, 4.7949000000000004E-11
DataValue, -0.08, 0.1, 4.7209E-11, 4.6768900000000006E-10, -4.6624300000000006E-10, 4.6768900000000006E-10, 4.6624300000000006E-10, 4.7209E-11
DataValue, -0.060000000000000005, 0.1, 4.7498000000000006E-11, 9.42707E-10, -9.39673E-10, 9.42707E-10, 9.39673E-10, 4.7498000000000006E-11
DataValue, -0.04, 0.1, 7.3485E-11, 1.87056E-09, -1.86244E-09, 1.87056E-09, 1.86244E-09, 7.3485E-11
DataValue, -0.02, 0.1, 6.057E-11, 3.65128E-09, -3.65788E-09, 3.65128E-09, 3.65788E-09, 6.057E-11
DataValue, 0, 0.1, 3.8109E-11, 7.01987E-09, -7.01529E-09, 7.01987E-09, 7.01529E-09, 3.8109E-11
DataValue, 0.02, 0.1, 4.1065E-11, 1.3031899999999998E-08, -1.29971E-08, 1.3031899999999998E-08, 1.29971E-08, 4.1065E-11
DataValue, 0.04, 0.1, 4.4370000000000004E-11, 2.3394099999999996E-08, -2.3336799999999998E-08, 2.3394099999999996E-08, 2.3336799999999998E-08, 4.4370000000000004E-11
DataValue, 0.060000000000000005, 0.1, 4.9625E-11, 4.0303899999999996E-08, -4.02754E-08, 4.0303899999999996E-08, 4.02754E-08, 4.9625E-11
DataValue, 0.08, 0.1, 5.4547E-11, 6.67551E-08, -6.6648299999999992E-08, 6.67551E-08, 6.6648299999999992E-08, 5.4547E-11
DataValue, 0.1, 0.1, 5.7840000000000004E-11, 1.0598979999999999E-07, -1.0590629999999999E-07, 1.0598979999999999E-07, 1.0590629999999999E-07, 5.7840000000000004E-11
DataValue, 0.12000000000000001, 0.1, 5.6173000000000005E-11, 1.61561E-07, -1.61045E-07, 1.61561E-07, 1.61045E-07, 5.6173000000000005E-11
DataValue, 0.14, 0.1, 5.6098000000000008E-11, 2.37173E-07, -2.36926E-07, 2.37173E-07, 2.36926E-07, 5.6098000000000008E-11
DataValue, 0.16, 0.1, 5.994700000000001E-11, 3.3719399999999997E-07, -3.3675099999999997E-07, 3.3719399999999997E-07, 3.3675099999999997E-07, 5.994700000000001E-11
DataValue, 0.18000000000000002, 0.1, 6.3327E-11, 4.66242E-07, -4.66195E-07, 4.66242E-07, 4.66195E-07, 6.3327E-11
DataValue, 0.2, 0.1, 6.4606E-11, 6.26622E-07, -6.25831E-07, 6.26622E-07, 6.25831E-07, 6.4606E-11
DataValue, 0.22, 0.1, 4.1381000000000006E-11, 8.21914E-07, -8.22332E-07, 8.21914E-07, 8.22332E-07, 4.1381000000000006E-11
DataValue, 0.24000000000000002, 0.1, 4.8377000000000005E-11, 1.0560369999999999E-06, -1.054444E-06, 1.0560369999999999E-06, 1.054444E-06, 4.8377000000000005E-11
DataValue, 0.26, 0.1, 5.0812E-11, 1.3290800000000002E-06, -1.3233200000000002E-06, 1.3290800000000002E-06, 1.3233200000000002E-06, 5.0812E-11
DataValue, 0.28, 0.1, 5.5085E-11, 1.6470500000000002E-06, -1.64549E-06, 1.6470500000000002E-06, 1.64549E-06, 5.5085E-11
DataValue, 0.3, 0.1, 8.7009000000000009E-11, 2.02064E-06, -2.01754E-06, 2.02064E-06, 2.01754E-06, 8.7009000000000009E-11
DataValue, 0.32, 0.1, 9.2153000000000013E-11, 2.44639E-06, -2.4428200000000003E-06, 2.44639E-06, 2.4428200000000003E-06, 9.2153000000000013E-11
DataValue, 0.34, 0.1, 8.4335000000000012E-11, 2.9224100000000005E-06, -2.9206100000000003E-06, 2.9224100000000005E-06, 2.9206100000000003E-06, 8.4335000000000012E-11
DataValue, 0.36000000000000004, 0.1, 1.25765E-10, 3.4554600000000004E-06, -3.4512200000000002E-06, 3.4554600000000004E-06, 3.4512200000000002E-06, 1.25765E-10
DataValue, 0.38, 0.1, 1.02881E-10, 4.03725E-06, -4.0355500000000007E-06, 4.03725E-06, 4.0355500000000007E-06, 1.02881E-10
DataValue, 0.4, 0.1, 9.5922000000000007E-11, 4.69091E-06, -4.6866700000000008E-06, 4.69091E-06, 4.6866700000000008E-06, 9.5922000000000007E-11
DataValue, 0.42000000000000004, 0.1, 9.3052000000000009E-11, 5.3938500000000009E-06, -5.3934100000000006E-06, 5.3938500000000009E-06, 5.3934100000000006E-06, 9.3052000000000009E-11
DataValue, 0.44, 0.1, 8.6714000000000012E-11, 6.174140000000001E-06, -6.1737100000000006E-06, 6.174140000000001E-06, 6.1737100000000006E-06, 8.6714000000000012E-11
DataValue, 0.46, 0.1, 5.3349000000000006E-11, 7.0027600000000007E-06, -6.99899E-06, 7.0027600000000007E-06, 6.99899E-06, 5.3349000000000006E-11
DataValue, 0.48000000000000004, 0.1, 6.222E-11, 7.8896700000000013E-06, -7.8826700000000012E-06, 7.8896700000000013E-06, 7.8826700000000012E-06, 6.222E-11
DataValue, 0.5, 0.1, 6.6613E-11, 8.83744E-06, -8.83509E-06, 8.83744E-06, 8.83509E-06, 6.6613E-11
DataValue, 0.52, 0.1, 7.1128E-11, 9.8533100000000017E-06, -9.84843E-06, 9.8533100000000017E-06, 9.84843E-06, 7.1128E-11
DataValue, 0.54, 0.1, 7.7807E-11, 1.0914920000000001E-05, -1.091087E-05, 1.0914920000000001E-05, 1.091087E-05, 7.7807E-11
DataValue, 0.56, 0.1, 7.5888E-11, 1.20262E-05, -1.20185E-05, 1.20262E-05, 1.20185E-05, 7.5888E-11
DataValue, 0.58000000000000007, 0.1, 7.6384000000000007E-11, 1.3217E-05, -1.32115E-05, 1.3217E-05, 1.32115E-05, 7.6384000000000007E-11
DataValue, 0.6, 0.1, 5.3019000000000006E-11, 1.44424E-05, -1.44374E-05, 1.44424E-05, 1.44374E-05, 5.3019000000000006E-11
DataValue, 0.62, 0.1, 6.1379E-11, 1.57383E-05, -1.5740000000000002E-05, 1.57383E-05, 1.5740000000000002E-05, 6.1379E-11
DataValue, 0.64, 0.1, 9.1088E-11, 1.70661E-05, -1.70668E-05, 1.70661E-05, 1.70668E-05, 9.1088E-11
DataValue, 0.66, 0.1, 1.0217600000000001E-10, 1.846E-05, -1.84664E-05, 1.846E-05, 1.84664E-05, 1.0217600000000001E-10
DataValue, 0.68, 0.1, 9.7151E-11, 1.9907500000000002E-05, -1.98974E-05, 1.9907500000000002E-05, 1.98974E-05, 9.7151E-11
DataValue, 0.70000000000000007, 0.1, 9.448E-11, 2.13779E-05, -2.1372200000000002E-05, 2.13779E-05, 2.1372200000000002E-05, 9.448E-11
DataValue, 0.72000000000000008, 0.1, 9.1566E-11, 2.29168E-05, -2.29151E-05, 2.29168E-05, 2.29151E-05, 9.1566E-11
DataValue, 0.74, 0.1, 6.733700000000001E-11, 2.44758E-05, -2.44727E-05, 2.44758E-05, 2.44727E-05, 6.733700000000001E-11
DataValue, 0.76, 0.1, 6.3320000000000007E-11, 2.6074500000000003E-05, -2.60765E-05, 2.6074500000000003E-05, 2.60765E-05, 6.3320000000000007E-11
DataValue, 0.78, 0.1, 7.119100000000001E-11, 2.7740200000000003E-05, -2.77299E-05, 2.7740200000000003E-05, 2.77299E-05, 7.119100000000001E-11
DataValue, 0.8, 0.1, 1.59803E-10, 2.94315E-05, -2.94252E-05, 2.94315E-05, 2.94252E-05, 1.59803E-10
DataValue, 0.82000000000000006, 0.1, 1.2822800000000002E-10, 3.11519E-05, -3.1146500000000004E-05, 3.11519E-05, 3.1146500000000004E-05, 1.2822800000000002E-10
DataValue, 0.84000000000000008, 0.1, 9.4297000000000013E-11, 3.29311E-05, -3.29213E-05, 3.29311E-05, 3.29213E-05, 9.4297000000000013E-11
DataValue, 0.86, 0.1, 7.4884E-11, 3.46985E-05, -3.46981E-05, 3.46985E-05, 3.46981E-05, 7.4884E-11
DataValue, 0.88, 0.1, 7.9276E-11, 3.6523600000000004E-05, -3.65242E-05, 3.6523600000000004E-05, 3.65242E-05, 7.9276E-11
DataValue, 0.9, 0.1, 8.2805E-11, 3.83892E-05, -3.8374800000000004E-05, 3.83892E-05, 3.8374800000000004E-05, 8.2805E-11
DataValue, 0.92, 0.1, 8.8755000000000008E-11, 4.02574E-05, -4.02552E-05, 4.02574E-05, 4.02552E-05, 8.8755000000000008E-11
DataValue, 0.94000000000000006, 0.1, 8.6840000000000007E-11, 4.21808E-05, -4.21774E-05, 4.21808E-05, 4.21774E-05, 8.6840000000000007E-11
DataValue, 0.96000000000000008, 0.1, 9.1114E-11, 4.41404E-05, -4.4132500000000005E-05, 4.41404E-05, 4.4132500000000005E-05, 9.1114E-11
DataValue, 0.98000000000000009, 0.1, 9.1263E-11, 4.61015E-05, -4.60955E-05, 4.61015E-05, 4.60955E-05, 9.1263E-11
DataValue, 1, 0.1, 9.1606000000000012E-11, 4.8087600000000004E-05, -4.80833E-05, 4.8087600000000004E-05, 4.80833E-05, 9.1606000000000012E-11
DataValue, 1.02, 0.1, 9.5710000000000011E-11, 5.0114900000000004E-05, -5.01207E-05, 5.0114900000000004E-05, 5.01207E-05, 9.5710000000000011E-11
DataValue, 1.04, 0.1, 1.59896E-10, 5.2145600000000004E-05, -5.2139000000000003E-05, 5.2145600000000004E-05, 5.2139000000000003E-05, 1.59896E-10
DataValue, 1.06, 0.1, 1.3516500000000002E-10, 5.4207000000000005E-05, -5.42105E-05, 5.4207000000000005E-05, 5.42105E-05, 1.3516500000000002E-10
DataValue, 1.08, 0.1, 1.1731E-10, 5.62921E-05, -5.6286700000000004E-05, 5.62921E-05, 5.6286700000000004E-05, 1.1731E-10
DataValue, 1.1, 0.1, 7.5181E-11, 5.8419200000000005E-05, -5.8415E-05, 5.8419200000000005E-05, 5.8415E-05, 7.5181E-11
DataValue, 1.12, 0.1, 8.1417E-11, 6.05211E-05, -6.05225E-05, 6.05211E-05, 6.05225E-05, 8.1417E-11
DataValue, 1.1400000000000001, 0.1, 6.2071000000000007E-11, 6.26924E-05, -6.2691500000000008E-05, 6.26924E-05, 6.2691500000000008E-05, 6.2071000000000007E-11
DataValue, 1.1600000000000001, 0.1, 6.9573000000000011E-11, 6.48524E-05, -6.48548E-05, 6.48524E-05, 6.48548E-05, 6.9573000000000011E-11
DataValue, 1.1800000000000002, 0.1, 8.2335E-11, 6.70576E-05, -6.70463E-05, 6.70576E-05, 6.70463E-05, 8.2335E-11
DataValue, 1.2, 0.1, 8.5595E-11, 6.92508E-05, -6.9252000000000007E-05, 6.92508E-05, 6.9252000000000007E-05, 8.5595E-11
DataValue, 1.22, 0.1, 9.482100000000001E-11, 7.14664E-05, -7.1462E-05, 7.14664E-05, 7.1462E-05, 9.482100000000001E-11
DataValue, 1.24, 0.1, 1.4461800000000002E-10, 7.36878E-05, -7.36855E-05, 7.36878E-05, 7.36855E-05, 1.4461800000000002E-10
DataValue, 1.26, 0.1, 1.3414700000000002E-10, 7.5947E-05, -7.59494E-05, 7.5947E-05, 7.59494E-05, 1.3414700000000002E-10
DataValue, 1.28, 0.1, 1.21642E-10, 7.81969E-05, -7.81884E-05, 7.81969E-05, 7.81884E-05, 1.21642E-10
DataValue, 1.3, 0.1, 1.1411500000000001E-10, 8.04759E-05, -8.04761E-05, 8.04759E-05, 8.04761E-05, 1.1411500000000001E-10
DataValue, 1.32, 0.1, 1.1510800000000001E-10, 8.27614E-05, -8.27647E-05, 8.27614E-05, 8.27647E-05, 1.1510800000000001E-10
DataValue, 1.34, 0.1, 1.1315700000000001E-10, 8.50611E-05, -8.50631E-05, 8.50611E-05, 8.50631E-05, 1.1315700000000001E-10
DataValue, 1.36, 0.1, 1.12987E-10, 8.73765E-05, -8.73821E-05, 8.73765E-05, 8.73821E-05, 1.12987E-10
DataValue, 1.3800000000000001, 0.1, 1.0927300000000001E-10, 8.97003E-05, -8.96968E-05, 8.97003E-05, 8.96968E-05, 1.0927300000000001E-10
DataValue, 1.4000000000000001, 0.1, 1.1124800000000001E-10, 9.2043E-05, -9.204140000000001E-05, 9.2043E-05, 9.204140000000001E-05, 1.1124800000000001E-10
DataValue, 1.4200000000000002, 0.1, 1.1349100000000001E-10, 9.4375E-05, -9.4383000000000008E-05, 9.4375E-05, 9.4383000000000008E-05, 1.1349100000000001E-10
DataValue, 1.4400000000000002, 0.1, 1.1778400000000001E-10, 9.67129E-05, -9.67214E-05, 9.67129E-05, 9.67214E-05, 1.1778400000000001E-10
DataValue, 1.46, 0.1, 1.5306700000000002E-10, 9.90887E-05, -9.90836E-05, 9.90887E-05, 9.90836E-05, 1.5306700000000002E-10
DataValue, 1.48, 0.1, 1.358E-10, 0.0001014487, -0.0001014427, 0.0001014487, 0.0001014427, 1.358E-10
DataValue, 1.5, 0.1, 7.9629E-11, 0.0001038172, -0.000103819, 0.0001038172, 0.000103819, 7.9629E-11
DataValue, 1.52, 0.1, 9.1269E-11, 0.00010618550000000001, -0.00010619, 0.00010618550000000001, 0.00010619, 9.1269E-11
DataValue, 1.54, 0.1, 1.00612E-10, 0.0001085725, -0.00010856880000000001, 0.0001085725, 0.00010856880000000001, 1.00612E-10
DataValue, 1.56, 0.1, 1.0202100000000001E-10, 0.0001109527, -0.00011096060000000001, 0.0001109527, 0.00011096060000000001, 1.0202100000000001E-10
DataValue, 1.58, 0.1, 1.0407500000000001E-10, 0.0001133441, -0.00011334210000000001, 0.0001133441, 0.00011334210000000001, 1.0407500000000001E-10
DataValue, 1.6, 0.1, 1.03539E-10, 0.000115717, -0.000115722, 0.000115717, 0.000115722, 1.03539E-10
DataValue, 1.62, 0.1, 1.05014E-10, 0.000118109, -0.00011812900000000001, 0.000118109, 0.00011812900000000001, 1.05014E-10
DataValue, 1.6400000000000001, 0.1, 1.1084300000000002E-10, 0.000120519, -0.00012054600000000001, 0.000120519, 0.00012054600000000001, 1.1084300000000002E-10
DataValue, 1.6600000000000001, 0.1, 1.1770300000000002E-10, 0.00012292, -0.00012293500000000002, 0.00012292, 0.00012293500000000002, 1.1770300000000002E-10
DataValue, 1.6800000000000002, 0.1, 1.27892E-10, 0.00012533300000000001, -0.000125334, 0.00012533300000000001, 0.000125334, 1.27892E-10
DataValue, 1.7000000000000002, 0.1, 8.5133000000000007E-11, 0.000127715, -0.00012772800000000002, 0.000127715, 0.00012772800000000002, 8.5133000000000007E-11
DataValue, 1.72, 0.1, 1.02058E-10, 0.000130127, -0.00013014300000000002, 0.000130127, 0.00013014300000000002, 1.02058E-10
DataValue, 1.74, 0.1, 1.1632500000000001E-10, 0.000132532, -0.000132533, 0.000132532, 0.000132533, 1.1632500000000001E-10
DataValue, 1.76, 0.1, 1.64193E-10, 0.000134924, -0.00013492700000000002, 0.000134924, 0.00013492700000000002, 1.64193E-10
DataValue, 1.78, 0.1, 1.5535100000000002E-10, 0.000137316, -0.000137336, 0.000137316, 0.000137336, 1.5535100000000002E-10
DataValue, 1.8, 0.1, 1.41304E-10, 0.00013973000000000002, -0.00013974000000000001, 0.00013973000000000002, 0.00013974000000000001, 1.41304E-10
DataValue, 1.82, 0.1, 1.3943500000000002E-10, 0.000142105, -0.00014212800000000002, 0.000142105, 0.00014212800000000002, 1.3943500000000002E-10
DataValue, 1.84, 0.1, 1.41028E-10, 0.000144505, -0.000144525, 0.000144505, 0.000144525, 1.41028E-10
DataValue, 1.86, 0.1, 1.4052200000000001E-10, 0.00014688, -0.00014689100000000001, 0.00014688, 0.00014689100000000001, 1.4052200000000001E-10
DataValue, 1.8800000000000001, 0.1, 1.45318E-10, 0.000149276, -0.000149285, 0.000149276, 0.000149285, 1.45318E-10
DataValue, 1.9000000000000001, 0.1, 1.38143E-10, 0.000151642, -0.00015164, 0.000151642, 0.00015164, 1.38143E-10
DataValue, 1.9200000000000002, 0.1, 1.4356300000000002E-10, 0.00015399900000000001, -0.000154009, 0.00015399900000000001, 0.000154009, 1.4356300000000002E-10
DataValue, 1.9400000000000002, 0.1, 1.39581E-10, 0.00015636100000000002, -0.00015636300000000002, 0.00015636100000000002, 0.00015636300000000002, 1.39581E-10
DataValue, 1.9600000000000002, 0.1, 1.45795E-10, 0.00015869900000000002, -0.000158708, 0.00015869900000000002, 0.000158708, 1.45795E-10
DataValue, 1.9800000000000002, 0.1, 1.4171900000000002E-10, 0.000161057, -0.000161057, 0.000161057, 0.000161057, 1.4171900000000002E-10
DataValue, 2, 0.1, 1.30792E-10, 0.000163384, -0.00016339700000000002, 0.000163384, 0.00016339700000000002, 1.30792E-10
DataValue, 2, 0.1, 9.0928000000000012E-11, 0.000163436, -0.000163436, 0.000163436, 0.000163436, 9.0928000000000012E-11
