Repository: kjstanford/oxide_transistor_model

2R sample has L=2um and W=20um
1R sample also has L=2um and W=20um, but has broken down

File: Experimental_Data/ITO_IdVG [(81) _T=130C 2R sample_; 12_18_2022 6_07_31 PM].csv (part 1 of 9)

SetupTitle, ITO_IdVG
PrimitiveTest, I/V Sweep
TestParameter, Context.MainFrame, 4156C
TestParameter, Channel.UnitType, SMU, SMU, SMU
TestParameter, Channel.Unit, SMU3:HR, SMU1:HR, SMU4:HR
TestParameter, Channel.IName, Ig, Id, Is
TestParameter, Channel.VName, Vg, Vd, Vs
TestParameter, Channel.Mode, V, V, COMMON
TestParameter, Channel.Func, VAR1, CONST, CONST
TestParameter, Channel.Index, 
TestParameter, Channel.Time, 
TestParameter, Measurement.Port.Unit, SMU3:HR, SMU1:HR, SMU4:HR
TestParameter, Measurement.Port.SeriesResistor, NONE, NONE, NONE
TestParameter, Measurement.Port.Filter, ON, ON, ON
TestParameter, Measurement.Primary.Locus, Double
TestParameter, Measurement.Primary.Scale, LINEAR
TestParameter, Measurement.Primary.Start, -2
TestParameter, Measurement.Primary.Stop, 2
TestParameter, Measurement.Primary.Step, 0.02
TestParameter, Measurement.Primary.Compliance, 0.1
TestParameter, Measurement.Primary.PowerCompliance, 0
TestParameter, Measurement.Aborting.Condition, CONTINUE AT ANY
TestParameter, Measurement.PostOutput.Value, START
TestParameter, Measurement.PostOutput.Retention, OFF
TestParameter, Measurement.Bias.Source, -2, 0.1, 0
TestParameter, Measurement.Bias.Compliance, 0.1, 0.1, 0.1
TestParameter, Measurement.Monitor.Unit, SMU3:HR, SMU1:HR, SMU4:HR
TestParameter, Measurement.Monitor.Adc, HR ADC, HR ADC, HR ADC
TestParameter, Measurement.Monitor.RangingMode, LIMITED, LIMITED, LIMITED
TestParameter, Measurement.Monitor.RangeBoundary, 1nA, 1nA, 1nA
TestParameter, Measurement.Monitor.RangeRating, BY FULL RANGE, BY FULL RANGE, BY FULL RANGE
TestParameter, Measurement.Monitor.RangeRatingCoeff, 50, 50, 50
TestParameter, Measurement.Timing.Hold, 0
TestParameter, Measurement.Timing.Delay, 0.05
TestParameter, Measurement.Adc.HighResolution.AutoZero, OFF
TestParameter, Measurement.Adc.HighResolution.Mode, AUTO
TestParameter, Measurement.Adc.HighResolution.Coeff, 1
TestParameter, Measurement.Ag16440ASelector.SemiconductorRelay.Channel1, DEFAULT
TestParameter, Measurement.Ag16440ASelector.SemiconductorRelay.Channel3, DEFAULT
TestParameter, Function.User.Name, absId, absIs, absIg
TestParameter, Function.User.Unit, A, A, A
TestParameter, Function.User.Definition, abs(Id), abs(Is), abs(Ig)
TestParameter, Output.Graph.Enabled, true
TestParameter, Output.Graph.XAxis.Data, Vg
TestParameter, Output.Graph.XAxis.Scale, Linear
TestParameter, Output.Graph.XAxis.Left, -2
TestParameter, Output.Graph.XAxis.Right, 2
TestParameter, Output.Graph.YAxis.Data, absId, absIs, absIg
TestParameter, Output.Graph.YAxis.Scale, Log, Log, Log
TestParameter, Output.Graph.YAxis.Bottom, 1E-15, 1E-15, 1E-15
TestParameter, Output.Graph.YAxis.Top, 0.1, 0.1, 0.1
TestParameter, Output.Graph.YAxis.Group, , , 
TestParameter, Output.List.Data, Vg, Vd, Id, Is, Ig
TestParameter, AutoAnalysis.Interpolation, false
TestParameter, AutoAnalysis.Line1.Enabled, false
TestParameter, AutoAnalysis.Line1.Type, 1
TestParameter, AutoAnalysis.Line1.Fix, True
TestParameter, AutoAnalysis.Line1.YAxis, 0
TestParameter, AutoAnalysis.Line1.Point1.Type, 0
TestParameter, AutoAnalysis.Line1.Point1.XY.X, 
TestParameter, AutoAnalysis.Line1.Point1.XY.Y, 
TestParameter, AutoAnalysis.Line1.Point1.Data.Var, 
TestParameter, AutoAnalysis.Line1.Point1.Data.Condition, 
TestParameter, AutoAnalysis.Line1.Point1.Data.Start, false
TestParameter, AutoAnalysis.Line1.Point1.Data.StartVar, 
TestParameter, AutoAnalysis.Line1.Point1.Data.StartCondition, 
TestParameter, AutoAnalysis.Line1.Point2.Type, 0
TestParameter, AutoAnalysis.Line1.Point2.XY.X, 
TestParameter, AutoAnalysis.Line1.Point2.XY.Y, 
TestParameter, AutoAnalysis.Line1.Point2.Data.Var, 
TestParameter, AutoAnalysis.Line1.Point2.Data.Condition, 
TestParameter, AutoAnalysis.Line1.Point2.Data.Start, false
TestParameter, AutoAnalysis.Line1.Point2.Data.StartVar, 
TestParameter, AutoAnalysis.Line1.Point2.Data.StartCondition, 
TestParameter, AutoAnalysis.Line1.GradientExpr, 0
TestParameter, AutoAnalysis.Line2.Enabled, false
TestParameter, AutoAnalysis.Line2.Type, 1
TestParameter, AutoAnalysis.Line2.Fix, True
TestParameter, AutoAnalysis.Line2.YAxis, 0
TestParameter, AutoAnalysis.Line2.Point1.Type, 0
TestParameter, AutoAnalysis.Line2.Point1.XY.X, 
TestParameter, AutoAnalysis.Line2.Point1.XY.Y, 
TestParameter, AutoAnalysis.Line2.Point1.Data.Var, 
TestParameter, AutoAnalysis.Line2.Point1.Data.Condition, 
TestParameter, AutoAnalysis.Line2.Point1.Data.Start, false
TestParameter, AutoAnalysis.Line2.Point1.Data.StartVar, 
TestParameter, AutoAnalysis.Line2.Point1.Data.StartCondition, 
TestParameter, AutoAnalysis.Line2.Point2.Type, 0
TestParameter, AutoAnalysis.Line2.Point2.XY.X, 
TestParameter, AutoAnalysis.Line2.Point2.XY.Y, 
TestParameter, AutoAnalysis.Line2.Point2.Data.Var, 
TestParameter, AutoAnalysis.Line2.Point2.Data.Condition, 
TestParameter, AutoAnalysis.Line2.Point2.Data.Start, false
TestParameter, AutoAnalysis.Line2.Point2.Data.StartVar, 
TestParameter, AutoAnalysis.Line2.Point2.Data.StartCondition, 
TestParameter, AutoAnalysis.Line2.GradientExpr, 0
TestParameter, AutoAnalysis.Marker.Enabled, false
TestParameter, AutoAnalysis.Marker.Data.Var, 
TestParameter, AutoAnalysis.Marker.Data.Condition, 
TestParameter, AutoAnalysis.Marker.Data.Start, false
TestParameter, AutoAnalysis.Marker.Data.StartVar, 
TestParameter, AutoAnalysis.Marker.Data.StartCondition, 
MetaData, TestRecord.EntryPoint, true
MetaData, TestRecord.RecordTime, 12/18/2022 18:07:31
MetaData, TestRecord.TestTarget, 
MetaData, TestRecord.IterationIndex, 81
MetaData, TestRecord.Preservation, true
MetaData, TestRecord.Flag, 
MetaData, TestRecord.Remarks, T=130C 2R sample
MetaData, TestRecord.LinkKey, 7aaf1bc0-d2e3-403e-957a-5c4b46fca2fd
AnalysisSetup, Analysis.Setup.Vector.Graph.Enabled, true
AnalysisSetup, Analysis.Setup.Vector.Graph.ActiveYAxis, 0
AnalysisSetup, Analysis.Setup.Vector.Graph.LeftYAxis, 0
AnalysisSetup, Analysis.Setup.Vector.Graph.RightYAxis, 1
AnalysisSetup, Analysis.Setup.Vector.Graph.XAxis.Name, Vg
AnalysisSetup, Analysis.Setup.Vector.Graph.XAxis.GroupName, 
AnalysisSetup, Analysis.Setup.Vector.Graph.XAxis.Unit, V
AnalysisSetup, Analysis.Setup.Vector.Graph.XAxis.Scale, Linear
AnalysisSetup, Analysis.Setup.Vector.Graph.XAxis.Left, -2
AnalysisSetup, Analysis.Setup.Vector.Graph.XAxis.Right, 2
AnalysisSetup, Analysis.Setup.Vector.Graph.YAxis.Name, absId, absIs, absIg
AnalysisSetup, Analysis.Setup.Vector.Graph.YAxis.GroupName, , , 
AnalysisSetup, Analysis.Setup.Vector.Graph.YAxis.Unit, A, A, A
AnalysisSetup, Analysis.Setup.Vector.Graph.YAxis.Scale, Log, Log, Log
AnalysisSetup, Analysis.Setup.Vector.Graph.YAxis.Bottom, 1E-15, 1E-15, 1E-15
AnalysisSetup, Analysis.Setup.Vector.Graph.YAxis.Top, 0.1, 0.1, 0.1
AnalysisSetup, Analysis.Setup.Vector.Graph.Operation.Marker.Enabled, false
AnalysisSetup, Analysis.Setup.Vector.Graph.Operation.Marker.Interpolation, false
AnalysisSetup, Analysis.Setup.Vector.Graph.Operation.Marker.Index, 0
AnalysisSetup, Analysis.Setup.Vector.Graph.Operation.Marker.Step, 0
AnalysisSetup, Analysis.Setup.Vector.Graph.Operation.Cursor.Enabled, false
AnalysisSetup, Analysis.Setup.Vector.Graph.Operation.Cursor.Active, true
AnalysisSetup, Analysis.Setup.Vector.Graph.Operation.Cursor.NormalX, 0.5
AnalysisSetup, Analysis.Setup.Vector.Graph.Operation.Cursor.NormalY, 0.5
AnalysisSetup, Analysis.Setup.Vector.Graph.Operation.Line1.Enabled, false
AnalysisSetup, Analysis.Setup.Vector.Graph.Operation.Line1.Active, false
AnalysisSetup, Analysis.Setup.Vector.Graph.Operation.Line1.Fix, false
AnalysisSetup, Analysis.Setup.Vector.Graph.Operation.Line1.Type, 1
AnalysisSetup, Analysis.Setup.Vector.Graph.Operation.Line1.YAxisIndex, 0
AnalysisSetup, Analysis.Setup.Vector.Graph.Operation.Line1.LastIndex, -1
AnalysisSetup, Analysis.Setup.Vector.Graph.Operation.Line1.LastStep, -1
AnalysisSetup, Analysis.Setup.Vector.Graph.Operation.Line1.Cursor1.Enabled, false
AnalysisSetup, Analysis.Setup.Vector.Graph.Operation.Line1.Cursor1.Active, false
AnalysisSetup, Analysis.Setup.Vector.Graph.Operation.Line1.Cursor1.NormalX, 0.5
AnalysisSetup, Analysis.Setup.Vector.Graph.Operation.Line1.Cursor1.NormalY, 0.5
AnalysisSetup, Analysis.Setup.Vector.Graph.Operation.Line1.Cursor2.Enabled, false
AnalysisSetup, Analysis.Setup.Vector.Graph.Operation.Line1.Cursor2.Active, false
AnalysisSetup, Analysis.Setup.Vector.Graph.Operation.Line1.Cursor2.NormalX, 0.5
AnalysisSetup, Analysis.Setup.Vector.Graph.Operation.Line1.Cursor2.NormalY, 0.5
AnalysisSetup, Analysis.Setup.Vector.Graph.Operation.Line1.Gradient, 
AnalysisSetup, Analysis.Setup.Vector.Graph.Operation.Line2.Enabled, false
AnalysisSetup, Analysis.Setup.Vector.Graph.Operation.Line2.Active, false
AnalysisSetup, Analysis.Setup.Vector.Graph.Operation.Line2.Fix, false
AnalysisSetup, Analysis.Setup.Vector.Graph.Operation.Line2.Type, 1
AnalysisSetup, Analysis.Setup.Vector.Graph.Operation.Line2.YAxisIndex, 0
AnalysisSetup, Analysis.Setup.Vector.Graph.Operation.Line2.LastIndex, -1
AnalysisSetup, Analysis.Setup.Vector.Graph.Operation.Line2.LastStep, -1
AnalysisSetup, Analysis.Setup.Vector.Graph.Operation.Line2.Cursor1.Enabled, false
AnalysisSetup, Analysis.Setup.Vector.Graph.Operation.Line2.Cursor1.Active, false
AnalysisSetup, Analysis.Setup.Vector.Graph.Operation.Line2.Cursor1.NormalX, 0.5
AnalysisSetup, Analysis.Setup.Vector.Graph.Operation.Line2.Cursor1.NormalY, 0.5
AnalysisSetup, Analysis.Setup.Vector.Graph.Operation.Line2.Cursor2.Enabled, false
AnalysisSetup, Analysis.Setup.Vector.Graph.Operation.Line2.Cursor2.Active, false
AnalysisSetup, Analysis.Setup.Vector.Graph.Operation.Line2.Cursor2.NormalX, 0.5
AnalysisSetup, Analysis.Setup.Vector.Graph.Operation.Line2.Cursor2.NormalY, 0.5
AnalysisSetup, Analysis.Setup.Vector.Graph.Operation.Line2.Gradient, 
AnalysisSetup, Analysis.Setup.Vector.Graph.Preference.BackgroundColor, -1
AnalysisSetup, Analysis.Setup.Vector.Graph.Preference.TextColor, -16777216
AnalysisSetup, Analysis.Setup.Vector.Graph.Preference.GridColor, -3618616
AnalysisSetup, Analysis.Setup.Vector.Graph.Preference.LineColor, -65336
AnalysisSetup, Analysis.Setup.Vector.Graph.Preference.Plots.Y1.Visible, true
AnalysisSetup, Analysis.Setup.Vector.Graph.Preference.Plots.Y1.PlotColor, -16777036
AnalysisSetup, Analysis.Setup.Vector.Graph.Preference.Plots.Y1.Thickness, 1
AnalysisSetup, Analysis.Setup.Vector.Graph.Preference.Plots.Y2.Visible, true
AnalysisSetup, Analysis.Setup.Vector.Graph.Preference.Plots.Y2.PlotColor, -39936
AnalysisSetup, Analysis.Setup.Vector.Graph.Preference.Plots.Y2.Thickness, 1
AnalysisSetup, Analysis.Setup.Vector.Graph.Preference.Plots.Y3.Visible, true
AnalysisSetup, Analysis.Setup.Vector.Graph.Preference.Plots.Y3.PlotColor, -16731136
AnalysisSetup, Analysis.Setup.Vector.Graph.Preference.Plots.Y3.Thickness, 1
AnalysisSetup, Analysis.Setup.Vector.Graph.Preference.Plots.Y4.Visible, true
AnalysisSetup, Analysis.Setup.Vector.Graph.Preference.Plots.Y4.PlotColor, -8892376
AnalysisSetup, Analysis.Setup.Vector.Graph.Preference.Plots.Y4.Thickness, 1
AnalysisSetup, Analysis.Setup.Vector.Graph.Preference.Plots.Y5.Visible, true
AnalysisSetup, Analysis.Setup.Vector.Graph.Preference.Plots.Y5.PlotColor, -65536
AnalysisSetup, Analysis.Setup.Vector.Graph.Preference.Plots.Y5.Thickness, 1
AnalysisSetup, Analysis.Setup.Vector.Graph.Preference.Plots.Y6.Visible, true
AnalysisSetup, Analysis.Setup.Vector.Graph.Preference.Plots.Y6.PlotColor, -14336
AnalysisSetup, Analysis.Setup.Vector.Graph.Preference.Plots.Y6.Thickness, 1
AnalysisSetup, Analysis.Setup.Vector.Graph.Preference.Plots.Y7.Visible, true
AnalysisSetup, Analysis.Setup.Vector.Graph.Preference.Plots.Y7.PlotColor, -6946586
AnalysisSetup, Analysis.Setup.Vector.Graph.Preference.Plots.Y7.Thickness, 1
AnalysisSetup, Analysis.Setup.Vector.Graph.Preference.Plots.Y8.Visible, true
AnalysisSetup, Analysis.Setup.Vector.Graph.Preference.Plots.Y8.PlotColor, -16733546
AnalysisSetup, Analysis.Setup.Vector.Graph.Preference.Plots.Y8.Thickness, 1
AnalysisSetup, Analysis.Setup.Vector.Graph.Preference.Text.AxisTitle.FontName, Tahoma
AnalysisSetup, Analysis.Setup.Vector.Graph.Preference.Text.AxisTitle.RelativeSize, Medium
AnalysisSetup, Analysis.Setup.Vector.Graph.Preference.Text.AxisTitle.Size, 7
AnalysisSetup, Analysis.Setup.Vector.Graph.Preference.Text.ScaleText.FontName, Tahoma
AnalysisSetup, Analysis.Setup.Vector.Graph.Preference.Text.ScaleText.RelativeSize, Medium
AnalysisSetup, Analysis.Setup.Vector.Graph.Preference.Text.ScaleText.Size, 7
AnalysisSetup, Analysis.Setup.Vector.Graph.Preference.Text.Legend.FontName, Tahoma
AnalysisSetup, Analysis.Setup.Vector.Graph.Preference.Text.Legend.RelativeSize, Medium
AnalysisSetup, Analysis.Setup.Vector.Graph.Preference.Text.Legend.Size, 7
AnalysisSetup, Analysis.Setup.Vector.Graph.Preference.Scale.LogTickedDecadeCount, 6
AnalysisSetup, Analysis.Setup.Vector.Graph.Preference.LogoVisible, true
AnalysisSetup, Analysis.Setup.Vector.Graph.Preference.GridVisible, true
AnalysisSetup, Analysis.Setup.Vector.Graph.Preference.SetupSummaryVisible, false
AnalysisSetup, Analysis.Setup.Vector.Graph.Notes, 
AnalysisSetup, Analysis.Setup.Vector.List.Datum.Name, Vg, Vd, Id, Is, Ig
AnalysisSetup, Analysis.Setup.Vector.List.Datum.Unit, V, V, A, A, A
AnalysisSetup, Analysis.Setup.Preference.GraphVisible, true
AnalysisSetup, Analysis.Setup.Preference.ListVisible, true
AnalysisSetup, Analysis.Setup.Preference.ScalarVisible, true
AnalysisSetup, Analysis.Setup.Title, ITO_IdVG
Dimension1, 402, 402, 402, 402, 402, 402, 402, 402
Dimension2, 1, 1, 1, 1, 1, 1, 1, 1
DataName, Vg, Vd, Ig, Id, Is, absId, absIs, absIg
DataValue, -2, 0.1, -1.39723E-09, 6.395E-12, 1.36E-13, 6.395E-12, 1.36E-13, 1.39723E-09
DataValue, -1.9800000000000002, 0.1, -8.8989E-10, 6.702E-12, 1.0350000000000001E-12, 6.702E-12, 1.0350000000000001E-12, 8.8989E-10
DataValue, -1.9600000000000002, 0.1, -6.04162E-10, 5.7410000000000007E-12, 8.6300000000000006E-13, 5.7410000000000007E-12, 8.6300000000000006E-13, 6.04162E-10
DataValue, -1.9400000000000002, 0.1, -4.20828E-10, 5.0280000000000008E-12, 8.2800000000000011E-13, 5.0280000000000008E-12, 8.2800000000000011E-13, 4.20828E-10
DataValue, -1.9200000000000002, 0.1, -3.31677E-10, 4.451E-12, 7.2200000000000005E-13, 4.451E-12, 7.2200000000000005E-13, 3.31677E-10
DataValue, -1.9000000000000001, 0.1, -2.6612E-10, 4.138E-12, 6.58E-13, 4.138E-12, 6.58E-13, 2.6612E-10
DataValue, -1.8800000000000001, 0.1, -1.79109E-10, 3.8060000000000005E-12, 6.2000000000000008E-13, 3.8060000000000005E-12, 6.2000000000000008E-13, 1.79109E-10
DataValue, -1.86, 0.1, -2.27258E-10, 3.4020000000000002E-12, 6.06E-13, 3.4020000000000002E-12, 6.06E-13, 2.27258E-10
DataValue, -1.84, 0.1, -8.3538000000000012E-11, 3.5440000000000002E-12, 5.15E-13, 3.5440000000000002E-12, 5.15E-13, 8.3538000000000012E-11
DataValue, -1.82, 0.1, -8.7075000000000007E-11, 3.3570000000000003E-12, 5.3300000000000005E-13, 3.3570000000000003E-12, 5.3300000000000005E-13, 8.7075000000000007E-11
DataValue, -1.8, 0.1, -6.608800000000001E-11, 3.0510000000000002E-12, 6.6E-13, 3.0510000000000002E-12, 6.6E-13, 6.608800000000001E-11
DataValue, -1.78, 0.1, -2.231E-12, 2.6220000000000003E-12, 4.69E-13, 2.6220000000000003E-12, 4.69E-13, 2.231E-12
DataValue, -1.76, 0.1, -7.3607500000000007E-10, 3.0100000000000003E-12, 4.8500000000000005E-13, 3.0100000000000003E-12, 4.8500000000000005E-13, 7.3607500000000007E-10
DataValue, -1.74, 0.1, -8.5430000000000009E-11, 2.092E-12, 2.9000000000000003E-13, 2.092E-12, 2.9000000000000003E-13, 8.5430000000000009E-11
DataValue, -1.72, 0.1, 1.7218000000000002E-11, 2.209E-12, 3.6100000000000003E-13, 2.209E-12, 3.6100000000000003E-13, 1.7218000000000002E-11
DataValue, -1.7000000000000002, 0.1, -1.0580000000000001E-12, 2.314E-12, 3.7000000000000004E-13, 2.314E-12, 3.7000000000000004E-13, 1.0580000000000001E-12
DataValue, -1.6800000000000002, 0.1, 7.0080000000000008E-12, 1.868E-12, 3.6700000000000005E-13, 1.868E-12, 3.6700000000000005E-13, 7.0080000000000008E-12
DataValue, -1.6600000000000001, 0.1, 3.5873E-11, 2.9800000000000004E-13, 1.0330000000000001E-12, 2.9800000000000004E-13, 1.0330000000000001E-12, 3.5873E-11
DataValue, -1.6400000000000001, 0.1, -3.5096000000000005E-11, 1.5890000000000002E-12, 7.94E-13, 1.5890000000000002E-12, 7.94E-13, 3.5096000000000005E-11
DataValue, -1.62, 0.1, 5.819E-11, 1.318E-12, 3.2200000000000004E-13, 1.318E-12, 3.2200000000000004E-13, 5.819E-11
DataValue, -1.6, 0.1, -3.17835E-10, 1.395E-12, 3.2300000000000004E-13, 1.395E-12, 3.2300000000000004E-13, 3.17835E-10
DataValue, -1.58, 0.1, 2.118E-12, 1.2790000000000001E-12, 6.9400000000000007E-13, 1.2790000000000001E-12, 6.9400000000000007E-13, 2.118E-12
DataValue, -1.56, 0.1, 7.7022E-11, 1.124E-12, 2.95E-13, 1.124E-12, 2.95E-13, 7.7022E-11
DataValue, -1.54, 0.1, 1.5342E-11, 1.0350000000000001E-12, 2.92E-13, 1.0350000000000001E-12, 2.92E-13, 1.5342E-11
DataValue, -1.52, 0.1, 5.0113E-11, 9.010000000000001E-13, 2.56E-13, 9.010000000000001E-13, 2.56E-13, 5.0113E-11
DataValue, -1.5, 0.1, 5.1888000000000003E-11, 8.290000000000001E-13, 2.2000000000000002E-13, 8.290000000000001E-13, 2.2000000000000002E-13, 5.1888000000000003E-11
DataValue, -1.48, 0.1, 5.4797000000000007E-11, 7.98E-13, 2.2000000000000002E-13, 7.98E-13, 2.2000000000000002E-13, 5.4797000000000007E-11
DataValue, -1.46, 0.1, 6.0134E-11, 7.6100000000000009E-13, 2.3000000000000003E-13, 7.6100000000000009E-13, 2.3000000000000003E-13, 6.0134E-11
DataValue, -1.4400000000000002, 0.1, 6.634E-11, 6.6800000000000008E-13, 2.1000000000000001E-13, 6.6800000000000008E-13, 2.1000000000000001E-13, 6.634E-11
DataValue, -1.4200000000000002, 0.1, 1.19476E-10, 7.07E-13, 1.9500000000000003E-13, 7.07E-13, 1.9500000000000003E-13, 1.19476E-10
DataValue, -1.4000000000000001, 0.1, 1.2215700000000002E-10, 6.2400000000000007E-13, 2.0800000000000002E-13, 6.2400000000000007E-13, 2.0800000000000002E-13, 1.2215700000000002E-10
DataValue, -1.3800000000000001, 0.1, 9.065E-11, 5.7800000000000006E-13, 2E-13, 5.7800000000000006E-13, 2E-13, 9.065E-11
DataValue, -1.36, 0.1, 9.5803000000000008E-11, 4.86E-13, 1.7800000000000002E-13, 4.86E-13, 1.7800000000000002E-13, 9.5803000000000008E-11
DataValue, -1.34, 0.1, -3.1528700000000003E-10, 6.11E-13, 1.6100000000000002E-13, 6.11E-13, 1.6100000000000002E-13, 3.1528700000000003E-10
DataValue, -1.32, 0.1, 6.507100000000001E-11, 4.71E-13, 1.7300000000000002E-13, 4.71E-13, 1.7300000000000002E-13, 6.507100000000001E-11
DataValue, -1.3, 0.1, 8.0425000000000009E-11, 4.2000000000000003E-13, 1.58E-13, 4.2000000000000003E-13, 1.58E-13, 8.0425000000000009E-11
DataValue, -1.28, 0.1, 8.4203E-11, 3.78E-13, 1.5000000000000002E-13, 3.78E-13, 1.5000000000000002E-13, 8.4203E-11
DataValue, -1.26, 0.1, 8.6029E-11, 3.5800000000000004E-13, 1.23E-13, 3.5800000000000004E-13, 1.23E-13, 8.6029E-11
DataValue, -1.24, 0.1, 9.0943000000000011E-11, 3.3700000000000003E-13, 1.3E-13, 3.3700000000000003E-13, 1.3E-13, 9.0943000000000011E-11
DataValue, -1.22, 0.1, -4.6176300000000004E-10, 3.54E-13, 1.34E-13, 3.54E-13, 1.34E-13, 4.6176300000000004E-10
DataValue, -1.2, 0.1, 6.9088E-11, 2.82E-13, 2.93E-13, 2.82E-13, 2.93E-13, 6.9088E-11
DataValue, -1.1800000000000002, 0.1, 1.34022E-10, 2.43E-13, 1.0200000000000001E-13, 2.43E-13, 1.0200000000000001E-13, 1.34022E-10
DataValue, -1.1600000000000001, 0.1, -4.8568700000000008E-10, 2.6300000000000004E-13, 1.1500000000000002E-13, 2.6300000000000004E-13, 1.1500000000000002E-13, 4.8568700000000008E-10
DataValue, -1.1400000000000001, 0.1, 7.9224000000000007E-11, 1.8400000000000002E-13, 1.58E-13, 1.8400000000000002E-13, 1.58E-13, 7.9224000000000007E-11
DataValue, -1.12, 0.1, 1.4618500000000002E-10, 2.06E-13, -2.485E-12, 2.06E-13, 2.485E-12, 1.4618500000000002E-10
DataValue, -1.1, 0.1, 3.6397000000000005E-11, 1.6800000000000002E-13, 6.3000000000000009E-14, 1.6800000000000002E-13, 6.3000000000000009E-14, 3.6397000000000005E-11
DataValue, -1.08, 0.1, 1.31725E-10, 1.65E-13, 2.9E-14, 1.65E-13, 2.9E-14, 1.31725E-10
DataValue, -1.06, 0.1, -3.7637900000000004E-10, 2.58E-13, 9.0000000000000011E-15, 2.58E-13, 9.0000000000000011E-15, 3.7637900000000004E-10
DataValue, -1.04, 0.1, 7.5438000000000009E-11, 2.0100000000000003E-13, 2E-13, 2.0100000000000003E-13, 2E-13, 7.5438000000000009E-11
DataValue, -1.02, 0.1, 1.42441E-10, 2.43E-13, -1.3E-13, 2.43E-13, 1.3E-13, 1.42441E-10
DataValue, -1, 0.1, 5.65221E-10, 2.57E-13, -2.69E-13, 2.57E-13, 2.69E-13, 5.65221E-10
DataValue, -0.98000000000000009, 0.1, 1.39069E-10, 5.1E-13, -4.01E-13, 5.1E-13, 4.01E-13, 1.39069E-10
DataValue, -0.96000000000000008, 0.1, 1.27889E-10, 8.1300000000000007E-13, -7.100000000000001E-13, 8.1300000000000007E-13, 7.100000000000001E-13, 1.27889E-10
DataValue, -0.94000000000000006, 0.1, -6.1226700000000007E-10, 1.6950000000000002E-12, -1.0890000000000001E-12, 1.6950000000000002E-12, 1.0890000000000001E-12, 6.1226700000000007E-10
DataValue, -0.92, 0.1, 3.6577000000000005E-11, 1.274E-12, -1.9660000000000003E-12, 1.274E-12, 1.9660000000000003E-12, 3.6577000000000005E-11
DataValue, -0.9, 0.1, 1.40596E-10, 3.0570000000000004E-12, -2.9340000000000002E-12, 3.0570000000000004E-12, 2.9340000000000002E-12, 1.40596E-10
DataValue, -0.88, 0.1, 1.19587E-10, 4.8680000000000007E-12, -4.7450000000000005E-12, 4.8680000000000007E-12, 4.7450000000000005E-12, 1.19587E-10
DataValue, -0.86, 0.1, 1.1777E-10, 7.804E-12, -7.574E-12, 7.804E-12, 7.574E-12, 1.1777E-10
DataValue, -0.84000000000000008, 0.1, 1.12439E-10, 1.2447000000000001E-11, -1.2144000000000002E-11, 1.2447000000000001E-11, 1.2144000000000002E-11, 1.12439E-10
DataValue, -0.82000000000000006, 0.1, 1.16308E-10, 1.9812E-11, -1.9523E-11, 1.9812E-11, 1.9523E-11, 1.16308E-10
DataValue, -0.8, 0.1, 1.12677E-10, 3.1340000000000005E-11, -3.0795E-11, 3.1340000000000005E-11, 3.0795E-11, 1.12677E-10
DataValue, -0.78, 0.1, 1.4022100000000002E-10, 4.9889000000000006E-11, -4.9123E-11, 4.9889000000000006E-11, 4.9123E-11, 1.4022100000000002E-10
DataValue, -0.76, 0.1, 1.31683E-10, 7.9892000000000012E-11, -7.8402E-11, 7.9892000000000012E-11, 7.8402E-11, 1.31683E-10
DataValue, -0.74, 0.1, 7.0704000000000007E-11, 1.25205E-10, -1.23277E-10, 1.25205E-10, 1.23277E-10, 7.0704000000000007E-11
DataValue, -0.72000000000000008, 0.1, 4.85688E-10, 1.9987800000000002E-10, -1.97186E-10, 1.9987800000000002E-10, 1.97186E-10, 4.85688E-10
DataValue, -0.70000000000000007, 0.1, 1.52261E-10, 3.1969400000000004E-10, -3.194E-10, 3.1969400000000004E-10, 3.194E-10, 1.52261E-10
DataValue, -0.68, 0.1, 8.8049000000000013E-11, 5.0987600000000007E-10, -5.04214E-10, 5.0987600000000007E-10, 5.04214E-10, 8.8049000000000013E-11
DataValue, -0.66, 0.1, 1.21526E-10, 8.140980000000001E-10, -8.0474400000000009E-10, 8.140980000000001E-10, 8.0474400000000009E-10, 1.21526E-10
DataValue, -0.64, 0.1, 1.19467E-10, 1.28054E-09, -1.25199E-09, 1.28054E-09, 1.25199E-09, 1.19467E-10
DataValue, -0.62, 0.1, 2.4805000000000002E-11, 2.05115E-09, -2.04373E-09, 2.05115E-09, 2.04373E-09, 2.4805000000000002E-11
DataValue, -0.6, 0.1, 7.3107000000000007E-11, 3.31208E-09, -3.30097E-09, 3.31208E-09, 3.30097E-09, 7.3107000000000007E-11
DataValue, -0.58000000000000007, 0.1, 1.38586E-10, 5.2435E-09, -5.21539E-09, 5.2435E-09, 5.21539E-09, 1.38586E-10
DataValue, -0.56, 0.1, 1.27959E-10, 8.32256E-09, -8.30251E-09, 8.32256E-09, 8.30251E-09, 1.27959E-10
DataValue, -0.54, 0.1, 1.9750600000000002E-10, 1.2948199999999999E-08, -1.2797399999999999E-08, 1.2948199999999999E-08, 1.2797399999999999E-08, 1.9750600000000002E-10
DataValue, -0.52, 0.1, 1.55726E-10, 2.0056099999999997E-08, -2.00026E-08, 2.0056099999999997E-08, 2.00026E-08, 1.55726E-10
DataValue, -0.5, 0.1, 1.47214E-10, 3.0662899999999996E-08, -3.0635499999999997E-08, 3.0662899999999996E-08, 3.0635499999999997E-08, 1.47214E-10
DataValue, -0.48000000000000004, 0.1, 1.5200600000000002E-10, 4.6024099999999995E-08, -4.5892199999999996E-08, 4.6024099999999995E-08, 4.5892199999999996E-08, 1.5200600000000002E-10
DataValue, -0.46, 0.1, 1.5246E-10, 6.786299999999999E-08, -6.788379999999999E-08, 6.786299999999999E-08, 6.788379999999999E-08, 1.5246E-10
DataValue, -0.44, 0.1, 1.6042500000000002E-10, 9.78772E-08, -9.7963899999999984E-08, 9.78772E-08, 9.7963899999999984E-08, 1.6042500000000002E-10
DataValue, -0.42000000000000004, 0.1, 1.4838E-10, 1.36809E-07, -1.36441E-07, 1.36809E-07, 1.36441E-07, 1.4838E-10
DataValue, -0.4, 0.1, 1.5211800000000002E-10, 1.89763E-07, -1.90234E-07, 1.89763E-07, 1.90234E-07, 1.5211800000000002E-10
DataValue, -0.38, 0.1, 1.4595800000000001E-10, 2.5789699999999997E-07, -2.57656E-07, 2.5789699999999997E-07, 2.57656E-07, 1.4595800000000001E-10
DataValue, -0.36000000000000004, 0.1, 1.8544E-10, 3.41775E-07, -3.4260999999999997E-07, 3.41775E-07, 3.4260999999999997E-07, 1.8544E-10
DataValue, -0.34, 0.1, 1.7755200000000001E-10, 4.48485E-07, -4.48996E-07, 4.48485E-07, 4.48996E-07, 1.7755200000000001E-10
DataValue, -0.32, 0.1, 4.7753E-11, 5.7919399999999994E-07, -5.80543E-07, 5.7919399999999994E-07, 5.80543E-07, 4.7753E-11
DataValue, -0.3, 0.1, 1.1277300000000002E-10, 7.38795E-07, -7.40683E-07, 7.38795E-07, 7.40683E-07, 1.1277300000000002E-10
DataValue, -0.28, 0.1, 1.7447900000000002E-10, 9.31522E-07, -9.31454E-07, 9.31522E-07, 9.31454E-07, 1.7447900000000002E-10
DataValue, -0.26, 0.1, 1.56943E-10, 1.1673900000000002E-06, -1.16418E-06, 1.1673900000000002E-06, 1.16418E-06, 1.56943E-10
DataValue, -0.24000000000000002, 0.1, 6.664700000000001E-11, 1.4389400000000002E-06, -1.44107E-06, 1.4389400000000002E-06, 1.44107E-06, 6.664700000000001E-11
DataValue, -0.22, 0.1, 1.31852E-10, 1.7641300000000002E-06, -1.7635100000000002E-06, 1.7641300000000002E-06, 1.7635100000000002E-06, 1.31852E-10
DataValue, -0.2, 0.1, 5.5154500000000008E-10, 2.16045E-06, -2.15787E-06, 2.16045E-06, 2.15787E-06, 5.5154500000000008E-10
DataValue, -0.18000000000000002, 0.1, 1.91822E-10, 2.6065100000000002E-06, -2.6121000000000004E-06, 2.6065100000000002E-06, 2.6121000000000004E-06, 1.91822E-10
DataValue, -0.16, 0.1, 1.7527700000000001E-10, 3.1447800000000002E-06, -3.1502800000000004E-06, 3.1447800000000002E-06, 3.1502800000000004E-06, 1.7527700000000001E-10
DataValue, -0.14, 0.1, 5.5300000000000005E-11, 3.8026700000000005E-06, -3.81981E-06, 3.8026700000000005E-06, 3.81981E-06, 5.5300000000000005E-11
DataValue, -0.12000000000000001, 0.1, 1.11476E-10, 4.5171E-06, -4.5241300000000008E-06, 4.5171E-06, 4.5241300000000008E-06, 1.11476E-10
DataValue, -0.1, 0.1, 1.65348E-10, 5.3970800000000007E-06, -5.4040800000000008E-06, 5.3970800000000007E-06, 5.4040800000000008E-06, 1.65348E-10
DataValue, -0.08, 0.1, 1.5495900000000002E-10, 6.3233900000000005E-06, -6.3424300000000009E-06, 6.3233900000000005E-06, 6.3424300000000009E-06, 1.5495900000000002E-10
DataValue, -0.060000000000000005, 0.1, 2.6207E-10, 7.4645200000000008E-06, -7.4753300000000006E-06, 7.4645200000000008E-06, 7.4753300000000006E-06, 2.6207E-10
DataValue, -0.04, 0.1, 2.1422200000000003E-10, 8.66386E-06, -8.69412E-06, 8.66386E-06, 8.69412E-06, 2.1422200000000003E-10
DataValue, -0.02, 0.1, 2.0245200000000003E-10, 1.0015000000000002E-05, -1.004329E-05, 1.0015000000000002E-05, 1.004329E-05, 2.0245200000000003E-10
DataValue, 0, 0.1, 1.9861200000000002E-10, 1.1474E-05, -1.1519700000000001E-05, 1.1474E-05, 1.1519700000000001E-05, 1.9861200000000002E-10
DataValue, 0.02, 0.1, 1.96469E-10, 1.31657E-05, -1.3211700000000001E-05, 1.31657E-05, 1.3211700000000001E-05, 1.96469E-10
DataValue, 0.04, 0.1, 2.0401600000000003E-10, 1.4950100000000001E-05, -1.4997300000000001E-05, 1.4950100000000001E-05, 1.4997300000000001E-05, 2.0401600000000003E-10
DataValue, 0.060000000000000005, 0.1, 1.9749200000000003E-10, 1.68749E-05, -1.6911300000000002E-05, 1.68749E-05, 1.6911300000000002E-05, 1.9749200000000003E-10
DataValue, 0.08, 0.1, 1.9336900000000002E-10, 1.89759E-05, -1.90292E-05, 1.89759E-05, 1.90292E-05, 1.9336900000000002E-10
DataValue, 0.1, 0.1, 1.95119E-10, 2.1278000000000002E-05, -2.13358E-05, 2.1278000000000002E-05, 2.13358E-05, 1.95119E-10
DataValue, 0.12000000000000001, 0.1, 1.92825E-10, 2.37315E-05, -2.37579E-05, 2.37315E-05, 2.37579E-05, 1.92825E-10
DataValue, 0.14, 0.1, 1.92139E-10, 2.63856E-05, -2.64446E-05, 2.63856E-05, 2.64446E-05, 1.92139E-10
DataValue, 0.16, 0.1, 1.8767200000000003E-10, 2.92304E-05, -2.9271500000000003E-05, 2.92304E-05, 2.9271500000000003E-05, 1.8767200000000003E-10
DataValue, 0.18000000000000002, 0.1, -3.10806E-10, 3.21488E-05, -3.22664E-05, 3.21488E-05, 3.22664E-05, 3.10806E-10
DataValue, 0.2, 0.1, 1.5885600000000003E-10, 3.52987E-05, -3.53889E-05, 3.52987E-05, 3.53889E-05, 1.5885600000000003E-10
DataValue, 0.22, 0.1, 1.7227900000000002E-10, 3.86225E-05, -3.87107E-05, 3.86225E-05, 3.87107E-05, 1.7227900000000002E-10
DataValue, 0.24000000000000002, 0.1, 8.6407E-11, 4.2092900000000005E-05, -4.2191200000000004E-05, 4.2092900000000005E-05, 4.2191200000000004E-05, 8.6407E-11
DataValue, 0.26, 0.1, 1.49953E-10, 4.57182E-05, -4.58144E-05, 4.57182E-05, 4.58144E-05, 1.49953E-10
DataValue, 0.28, 0.1, 5.4163800000000009E-10, 4.95613E-05, -4.96634E-05, 4.95613E-05, 4.96634E-05, 5.4163800000000009E-10
DataValue, 0.3, 0.1, 2.1628900000000003E-10, 5.34182E-05, -5.3576600000000005E-05, 5.34182E-05, 5.3576600000000005E-05, 2.1628900000000003E-10
DataValue, 0.32, 0.1, 2.0124300000000002E-10, 5.7575600000000005E-05, -5.77383E-05, 5.7575600000000005E-05, 5.77383E-05, 2.0124300000000002E-10
DataValue, 0.34, 0.1, 1.8003000000000002E-10, 6.18239E-05, -6.1942E-05, 6.18239E-05, 6.1942E-05, 1.8003000000000002E-10
DataValue, 0.36000000000000004, 0.1, 1.9141600000000001E-10, 6.62439E-05, -6.6412E-05, 6.62439E-05, 6.6412E-05, 1.9141600000000001E-10
DataValue, 0.38, 0.1, 1.0357300000000001E-10, 7.07584E-05, -7.0924500000000008E-05, 7.07584E-05, 7.0924500000000008E-05, 1.0357300000000001E-10
DataValue, 0.4, 0.1, 1.3684300000000002E-10, 7.55062E-05, -7.56747E-05, 7.55062E-05, 7.56747E-05, 1.3684300000000002E-10
DataValue, 0.42000000000000004, 0.1, 1.63642E-10, 8.02669E-05, -8.04581E-05, 8.02669E-05, 8.04581E-05, 1.63642E-10
DataValue, 0.44, 0.1, 1.5092500000000002E-10, 8.5233100000000009E-05, -8.54744E-05, 8.5233100000000009E-05, 8.54744E-05, 1.5092500000000002E-10
DataValue, 0.46, 0.1, 1.7398E-10, 9.04465E-05, -9.0690300000000008E-05, 9.04465E-05, 9.0690300000000008E-05, 1.7398E-10
DataValue, 0.48000000000000004, 0.1, 1.7693800000000002E-10, 9.48103E-05, -9.60759E-05, 9.48103E-05, 9.60759E-05, 1.7693800000000002E-10
DataValue, 0.5, 0.1, 2.0659E-10, 0.0001018572, -0.0001021058, 0.0001018572, 0.0001021058, 2.0659E-10
DataValue, 0.52, 0.1, 1.9724400000000002E-10, 0.0001071579, -0.00010621360000000001, 0.0001071579, 0.00010621360000000001, 1.9724400000000002E-10
DataValue, 0.54, 0.1, 2.1711000000000001E-10, 0.0001140801, -0.000114481, 0.0001140801, 0.000114481, 2.1711000000000001E-10
DataValue, 0.56, 0.1, 1.49515E-10, 0.000120611, -0.00012082700000000001, 0.000120611, 0.00012082700000000001, 1.49515E-10
DataValue, 0.58000000000000007, 0.1, 1.1630400000000001E-10, 0.00012684100000000001, -0.000127135, 0.00012684100000000001, 0.000127135, 1.1630400000000001E-10
DataValue, 0.6, 0.1, 1.92202E-10, 0.000132349, -0.000132769, 0.000132349, 0.000132769, 1.92202E-10
DataValue, 0.62, 0.1, 2.2581700000000003E-10, 0.00013926500000000002, -0.00013952500000000002, 0.00013926500000000002, 0.00013952500000000002, 2.2581700000000003E-10
DataValue, 0.64, 0.1, 2.1213600000000002E-10, 0.00014484300000000002, -0.000145121, 0.00014484300000000002, 0.000145121, 2.1213600000000002E-10
DataValue, 0.66, 0.1, 2.0751000000000002E-10, 0.000150509, -0.000150805, 0.000150509, 0.000150805, 2.0751000000000002E-10
DataValue, 0.68, 0.1, 2.03833E-10, 0.00015617000000000002, -0.00015647, 0.00015617000000000002, 0.00015647, 2.03833E-10
DataValue, 0.70000000000000007, 0.1, 2.3874400000000003E-10, 0.000161955, -0.00016225200000000002, 0.000161955, 0.00016225200000000002, 2.3874400000000003E-10
DataValue, 0.72000000000000008, 0.1, 2.0772200000000003E-10, 0.00016774200000000002, -0.000168034, 0.00016774200000000002, 0.000168034, 2.0772200000000003E-10
DataValue, 0.74, 0.1, 2.05659E-10, 0.00017350900000000002, -0.00017384800000000002, 0.00017350900000000002, 0.00017384800000000002, 2.05659E-10
DataValue, 0.76, 0.1, 1.4113700000000002E-10, 0.00017933, -0.00017964900000000001, 0.00017933, 0.00017964900000000001, 1.4113700000000002E-10
DataValue, 0.78, 0.1, 1.8049300000000002E-10, 0.000185181, -0.00018551600000000002, 0.000185181, 0.00018551600000000002, 1.8049300000000002E-10
DataValue, 0.8, 0.1, 1.8169900000000002E-10, 0.00019098200000000002, -0.000191296, 0.00019098200000000002, 0.000191296, 1.8169900000000002E-10
DataValue, 0.82000000000000006, 0.1, 1.8628200000000002E-10, 0.000196715, -0.00019704500000000002, 0.000196715, 0.00019704500000000002, 1.8628200000000002E-10
DataValue, 0.84000000000000008, 0.1, 1.87145E-10, 0.000202363, -0.00020269, 0.000202363, 0.00020269, 1.87145E-10
DataValue, 0.86, 0.1, 2.2039900000000003E-10, 0.000209962, -0.000210274, 0.000209962, 0.000210274, 2.2039900000000003E-10
DataValue, 0.88, 0.1, 2.15223E-10, 0.00021546, -0.00021575700000000002, 0.00021546, 0.00021575700000000002, 2.15223E-10
DataValue, 0.9, 0.1, 1.3136500000000002E-10, 0.000220947, -0.00022128000000000002, 0.000220947, 0.00022128000000000002, 1.3136500000000002E-10
DataValue, 0.92, 0.1, 1.7461400000000001E-10, 0.00022630800000000002, -0.00022664200000000002, 0.00022630800000000002, 0.00022664200000000002, 1.7461400000000001E-10
DataValue, 0.94000000000000006, 0.1, -2.93927E-10, 0.00023169300000000002, -0.00023199800000000002, 0.00023169300000000002, 0.00023199800000000002, 2.93927E-10
DataValue, 0.96000000000000008, 0.1, 1.45559E-10, 0.00023694000000000002, -0.000237239, 0.00023694000000000002, 0.000237239, 1.45559E-10
DataValue, 0.98000000000000009, 0.1, 1.6922100000000002E-10, 0.00024218000000000002, -0.000242498, 0.00024218000000000002, 0.000242498, 1.6922100000000002E-10
DataValue, 1, 0.1, 1.1085200000000001E-10, 0.000248746, -0.00024908600000000003, 0.000248746, 0.00024908600000000003, 1.1085200000000001E-10
DataValue, 1.02, 0.1, 1.4808300000000002E-10, 0.000253866, -0.000254173, 0.000253866, 0.000254173, 1.4808300000000002E-10
DataValue, 1.04, 0.1, 2.65832E-10, 0.00026025, -0.000260519, 0.00026025, 0.000260519, 2.65832E-10
DataValue, 1.06, 0.1, 2.1725900000000003E-10, 0.000265045, -0.00026533700000000004, 0.000265045, 0.00026533700000000004, 2.1725900000000003E-10
DataValue, 1.08, 0.1, 1.9021E-10, 0.000269908, -0.000270187, 0.000269908, 0.000270187, 1.9021E-10
DataValue, 1.1, 0.1, 1.9839500000000002E-10, 0.00027461200000000003, -0.00027489100000000004, 0.00027461200000000003, 0.00027489100000000004, 1.9839500000000002E-10
DataValue, 1.12, 0.1, 2.0194600000000003E-10, 0.000279822, -0.00028023, 0.000279822, 0.00028023, 2.0194600000000003E-10
DataValue, 1.1400000000000001, 0.1, 1.1328200000000001E-10, 0.000285514, -0.000285789, 0.000285514, 0.000285789, 1.1328200000000001E-10
DataValue, 1.1600000000000001, 0.1, 1.42606E-10, 0.000290055, -0.000287938, 0.000290055, 0.000287938, 1.42606E-10
DataValue, 1.1800000000000002, 0.1, 2.35802E-10, 0.000295985, -0.00029625500000000004, 0.000295985, 0.00029625500000000004, 2.35802E-10
DataValue, 1.2, 0.1, 2.1277200000000002E-10, 0.000300409, -0.000300673, 0.000300409, 0.000300673, 2.1277200000000002E-10
DataValue, 1.22, 0.1, 2.2779700000000003E-10, 0.00030654900000000004, -0.000306853, 0.00030654900000000004, 0.000306853, 2.2779700000000003E-10
DataValue, 1.24, 0.1, 2.1994300000000002E-10, 0.000310948, -0.00031121800000000004, 0.000310948, 0.00031121800000000004, 2.1994300000000002E-10
DataValue, 1.26, 0.1, 2.17757E-10, 0.00031534600000000004, -0.000315605, 0.00031534600000000004, 0.000315605, 2.17757E-10
DataValue, 1.28, 0.1, 2.1469400000000002E-10, 0.000319717, -0.00032000400000000003, 0.000319717, 0.00032000400000000003, 2.1469400000000002E-10
DataValue, 1.3, 0.1, -2.8457100000000004E-10, 0.000324159, -0.00032443500000000003, 0.000324159, 0.00032443500000000003, 2.8457100000000004E-10
DataValue, 1.32, 0.1, 1.7248200000000003E-10, 0.00032861500000000004, -0.000328903, 0.00032861500000000004, 0.000328903, 1.7248200000000003E-10
DataValue, 1.34, 0.1, 1.8706500000000002E-10, 0.000333138, -0.000333433, 0.000333138, 0.000333433, 1.8706500000000002E-10
DataValue, 1.36, 0.1, 8.6519E-11, 0.00033767300000000003, -0.00033795900000000003, 0.00033767300000000003, 0.00033795900000000003, 8.6519E-11
DataValue, 1.3800000000000001, 0.1, 1.59195E-10, 0.00034218700000000004, -0.000342478, 0.00034218700000000004, 0.000342478, 1.59195E-10
DataValue, 1.4000000000000001, 0.1, 4.5376000000000004E-10, 0.00034679400000000004, -0.00034707900000000003, 0.00034679400000000004, 0.00034707900000000003, 4.5376000000000004E-10
DataValue, 1.4200000000000002, 0.1, 2.22663E-10, 0.000351379, -0.000351668, 0.000351379, 0.000351668, 2.22663E-10
DataValue, 1.4400000000000002, 0.1, 2.06656E-10, 0.00035607900000000003, -0.00035641400000000005, 0.00035607900000000003, 0.00035641400000000005, 2.06656E-10
DataValue, 1.46, 0.1, 1.96351E-10, 0.00036083100000000004, -0.000361126, 0.00036083100000000004, 0.000361126, 1.96351E-10
DataValue, 1.48, 0.1, 2.04836E-10, 0.000365457, -0.00036578200000000004, 0.000365457, 0.00036578200000000004, 2.04836E-10
DataValue, 1.5, 0.1, 1.9372E-10, 0.00037090800000000003, -0.00037138300000000003, 0.00037090800000000003, 0.00037138300000000003, 1.9372E-10
DataValue, 1.52, 0.1, 2.38252E-10, 0.000376333, -0.000376667, 0.000376333, 0.000376667, 2.38252E-10
DataValue, 1.54, 0.1, 2.3059200000000002E-10, 0.000381226, -0.000381539, 0.000381226, 0.000381539, 2.3059200000000002E-10
DataValue, 1.56, 0.1, 2.24935E-10, 0.00038615400000000004, -0.000386482, 0.00038615400000000004, 0.000386482, 2.24935E-10
DataValue, 1.58, 0.1, 2.26484E-10, 0.00039112, -0.000391436, 0.00039112, 0.000391436, 2.26484E-10
DataValue, 1.6, 0.1, 2.57515E-10, 0.00039613100000000003, -0.000396467, 0.00039613100000000003, 0.000396467, 2.57515E-10
DataValue, 1.62, 0.1, 2.2747000000000002E-10, 0.000401177, -0.000401539, 0.000401177, 0.000401539, 2.2747000000000002E-10
DataValue, 1.6400000000000001, 0.1, 2.2676800000000002E-10, 0.00040631200000000004, -0.000406658, 0.00040631200000000004, 0.000406658, 2.2676800000000002E-10
DataValue, 1.6600000000000001, 0.1, 2.46126E-10, 0.000411447, -0.00041181700000000003, 0.000411447, 0.00041181700000000003, 2.46126E-10
DataValue, 1.6800000000000002, 0.1, 2.25167E-10, 0.000416695, -0.00041706100000000004, 0.000416695, 0.00041706100000000004, 2.25167E-10
DataValue, 1.7000000000000002, 0.1, -2.369E-11, 0.00042282, -0.000423174, 0.00042282, 0.000423174, 2.369E-11
DataValue, 1.72, 0.1, 1.3840700000000002E-10, 0.000429413, -0.000429774, 0.000429413, 0.000429774, 1.3840700000000002E-10
DataValue, 1.74, 0.1, 1.69011E-10, 0.000434729, -0.00043511300000000005, 0.000434729, 0.00043511300000000005, 1.69011E-10
DataValue, 1.76, 0.1, 1.79179E-10, 0.000440044, -0.00044039700000000003, 0.000440044, 0.00044039700000000003, 1.79179E-10
DataValue, 1.78, 0.1, 1.8618800000000001E-10, 0.000445385, -0.000445801, 0.000445385, 0.000445801, 1.8618800000000001E-10
DataValue, 1.8, 0.1, 1.6824200000000002E-10, 0.00045089100000000003, -0.00045129400000000003, 0.00045089100000000003, 0.00045129400000000003, 1.6824200000000002E-10
DataValue, 1.82, 0.1, 1.92379E-10, 0.00045630700000000003, -0.000456657, 0.00045630700000000003, 0.000456657, 1.92379E-10
DataValue, 1.84, 0.1, 1.90213E-10, 0.000461939, -0.00046220500000000004, 0.000461939, 0.00046220500000000004, 1.90213E-10
DataValue, 1.86, 0.1, 2.1738600000000003E-10, 0.00046998000000000005, -0.00047035400000000003, 0.00046998000000000005, 0.00047035400000000003, 2.1738600000000003E-10
DataValue, 1.8800000000000001, 0.1, 2.1606600000000003E-10, 0.000475401, -0.00047611200000000005, 0.000475401, 0.00047611200000000005, 2.1606600000000003E-10
DataValue, 1.9000000000000001, 0.1, 1.55582E-10, 0.00048197, -0.00048234300000000004, 0.00048197, 0.00048234300000000004, 1.55582E-10
DataValue, 1.9200000000000002, 0.1, 1.8537800000000002E-10, 0.00048745600000000004, -0.00048783800000000004, 0.00048745600000000004, 0.00048783800000000004, 1.8537800000000002E-10
